Repository: AdQuanta/glued-trees

# Glued-Trees-Quantum-Walk
Protecting coherence in the glued-trees quantum walk via sparse, long-range, intra-layer connectivity.

File: raw/literature/2016-03-03-ultrafast-optical-spectroscopy-of-strongly-correlated-materi-full-text.md (part 2 of 9)
# Ultrafast optical spectroscopy of strongly correlated materials and high-temperature superconductors: a non-equilibrium approach - Full Text
∂t = A(r, t) (1)
where T (r, t) is the temperature, J(r, t) is the thermal energy crossing unite area per unit time, ρc is the heat capacity per unit volume, ρ is the density, c is the specific heat capacity and A(r, t) is the net energy per unit time generatied by the laser. With the additional use of the Fourier’s law J(r, t) = −K∇T (r, t), where K is the thermal conductivity, analytical solutions for the heating problem have been obtained by Bechtel [36] for several experimental cases encountered in P-p experiments. The long time behavior is typically diffusive, where the temperature
falls off as T ∼ √t . A useful approximation for the temperature evolution after absorption of light in a surface layer of thickness z0 is given in Ref. 37:
δTs(t) = δT0
√
1 + 4Dt
z2
0
4Dt (2)
where D = K/ρc is the diffusivity. For more specific geometries, the temperature as a function of depth and time must be calculated numerically. To some extent, the effect of laser heating can be experimentally calibrated by comparing the equilibrium reflectivity at two temperatures, i.e., Req(T )−Req(T +δT ), with the transient δR(t)/R, which is more relevant when dealing with signals on timescales beyond a few ps.
2.4. Towards a non-equilibrium optical spectroscopy: supercontinuum white-light generation
The experimental setup dedicated to optical P-p experiments aiming at a time dependent reconstruction of the frequency-dependent dielectric functions are based on the possibility of producing short pulses with a broad wavelength content. Broadband pulses are commonly produced via self-phase modulation in transparent crystals (energy E>0.5 μJ/pulse in amplified systems) [32] or, more recently, with microstructured photonic-crystal fibers (PCF) operating also with low-energy light pulses (E<100 nJ/pulse) [38, 39]. White-light generation in sapphire (of CaF2)


 May 25, 2016
13
Figure 5. a) In ultrafast broadband P-p spectroscopy the white light pulses are generated by non-linear optics (see text) and measured on multichanned detectors allowing for frequency resolution. b) The measurement of the wavelength dependent response on a large energy range for every time delay between pump and probe allows for a differential approach starting from equilibrium optical properties.
crystals with 800 nm pumps allows for the generation of a continuous spectra between 450 and 1300 nm. Most commonly, the transient reflectivity (transmissivity) is measured simultaneously on a large spectral range by means of silicon-based multichannel detectors covering the visible and near IR range (400-1000 nm). It should be noted that the non-linear interactions lead to a broadband nontransform-limited pulse. The residual spectral chirp of the light pulses can be compensated by optomechanical schemes [40] or with a post-processing procedure of the time resolved data [41, 42]. The advantage of broadband time domain spectroscopy lies in the fact that broadband measurements can be used to develop effective non-equilibrium models for the dielectric function and to disentangle the different physical mechanisms perturbing the optical properties at equilibrium. This issue will be extensively discussed in Sec. 5.2. Different approaches can be used to extract the time evolution of the optical functions from time domain broadband reflectivity measurements. Starting from a Drude-Lorentz fit to the static ellipsometry data it is possible to calculate the equilibrium reflectivity (Req(ω)). From a model describing the static response, it is possible to fit the measured transient reflectivity variation, i.e., δR/R=[R(ω, t) − Req(ω)]/Req(ω), with a differential model for the perturbed reflectivity obtained by the variation of the parameters used to fit the equilibrium data. The values of the oscillator parameters obtained by this fitting procedure for any time t are used to calculate the time-evolution of the different optical constants, and thereby the


 May 25, 2016
14 C. Giannetti, M. Capone, D. Fausti, M. Fabrizio, F. Parmigiani, D. Mihailovic
Figure 6. a) Sketch of optical pump and THz probe setup. The short light pulses produced by a Ti:Sapphire laser are rectified through optical reptification in non-linear Crystals (NLC) of THz antennas. The produced fields are measured by Electro Optic Sampling (EOS) after the interaction with the sample. Time domain THz spectroscopy can be used to measure either the static response in the far-IR region as well as to study the dynamical response in a pump&probe configuration. b) A typical time domain THz trace measured in transmission (M gB2) carries both amplitude and phase information on the transmitted e.m. field allowing for the extraction of both real and imaginary part of the optical conductivity in the THz region. c) and d) depict respectively the temperature dependence of the σ1 and σ2 in the THz region for superconducting M gB2.[45]
evolution of the physical parameters relevant for the experiment [43]. An alternative approach is to start from the broadband equilibrium reflectivity measurements, to perform a Drude-Lorentz fit over a wide energy range, from few meV up to several tens of eV. In such a case, the real and imaginary parts of the equilibrium dielectric function are calculated in the entire energy range through the Kramers-Kronig (KK) relations. In order to obtain the time-domain changes of the optical functions, it is reasonable to assume that for small reflectivity changes the variations outside the measured energy range are either small or distant in the energy scale so that they do not affect significantly the optical response in the probed range. Starting from these assumptions, the time evolution of the optical quantities can be obtained by the Kramers-Kronig transformations [44].
2.5. Time Domain THz spectroscopy
The field of time domain THz spectroscopy rapidly evolved in the last decades and various configurations making use of ultrashort THz pulses to measure the static optical constants in the THz region have been developed. The interest in investigating and controlling the population dynamics of low energy excitation is driven by the idea of accessing dynamically the excitations that determine the thermodynamic properties of the samples. In particular, light at terahertz frequencies allows for the measurement of excitations at the characteristic energy scales of the wondered physical mechanisms. In this frame, interesting cases are given by phonon,


 May 25, 2016
15
spin or orbital excitations as well as superconducting and charge density waves gaps in transition metal oxides and related compounds. We define the THz range as non-ionizing radiation with photon energy ranging from 0.1 THz (0.4 meV or 4 K) to 5 THz (20 meV or 220 K). A standard setup for measuring the optical conductivity in this region is shown in Figure 6. Ultrashort light pulses with a frequency content in the THz region are commonly produced by a second order non-linear process known as optical reptification of ultrashort light pulses in the NearIR-visible range [46]. Various non-linear media as ZnTe [47], GaSe [48], LiNbO3 [49] and even organic crystals (DAST [50]) can be used to this purpose. The ultrashort light pulses commonly employed have a duration of order 100 fs, so that the optical rectification produces electromagnetic fields with frequency content up to a few THz, depending (inversely) on the length of the generation pulse and the absorption behavior of the non linear crystal. In ZnTe the generation of high THz frequencies (3-4 THz) is limited by the absorption from phonon modes. However, other optical rectification (EOS) schemes, based on thin GaSe, can produce (measure) higher frequencies [51–54]. Another common scheme used for the optical rectification is based on semiconductor THz photoconductive antennas (PA). In PA the free carriers created by the short light pulses illuminating a biased semiconductor lead to a discharge between the electrodes acting as a source for the THz field. The free photo-carriers exhibit a time-dependent behaviour due to both the time-varying exciting pulse and the relaxation dynamics characteristic of the material. This limit the speed of the discharge and therefore the spectral content of the THz radiation emitted [55]. The low damaging threshold of PA makes them ideal for high repetition rate and low power operation, hence they are most commonly used in combination with Ti:sapphire oscillators. As shown in Fig. 6, THz pulses can be measured with via the so-called Electro Optics Sampling (EOS) [46, 56], that simultaneously accesses both the amplitude and the phase of the electromagnetic field. The intrinsic amplitude and phase sensitivity in EOS measurements allow for the study of the optical constants in the whole terahertz range without using KK transformation [56].
2.5.1. Optical pump THz probe spectroscopy
Time domain THz spectroscopy can be easily implemented in a P-p configuration. The almost single-cycle THz pulse is measured after the interaction with the sample (reflectivity or transmission) perturbed by a second THz pulse. Most commonly, THz P-p spectroscopy combines the excitation with visible or near-IR light pulses with the measurement of the time evolution of the optical properties in the THz region. A typical configuration for pump and probe spectroscopy is presented in Fig. 6. In addition to the electro-optical sampling path, a second delay line is used to control the arrival time of the pump with respect to the THz probe. Recent upgrades for the production of ultra-intense THz pulses that can be employed in P-p experiments where THz pulses are used both as a time domain spectroscopic tool as well as the mean to drive matter into transient states (see Sec. 6).
2.6. Other time domain domain techniques
In addition to all-optical P-p experiments other techniques have been implemented for detecting both the time evolution of the electronic structure and the ionic position. Here, we will briefly introduce the basic concepts of time-resolved ARPES and electron diffraction, for they are attracting a fast-growing interest in the scientific community.


 May 25, 2016
16 C. Giannetti, M. Capone, D. Fausti, M. Fabrizio, F. Parmigiani, D. Mihailovic
2.6.1. Time resolved photoemission
The P-p sequence in time-resolved angle-resolved photoemission spectroscopy (TR-ARPES) use the same P excitation as for the optical methods, but the probe pulse is in the UV spectral range. The interests in this spectroscopy are rapidly expanding for it offers the possibility of directly measuring the non-equilibrium momentum dependence and electronic distribution functions. The kinetic energy and momentum of the photoelectrons are typically measured by time-of-flight spectrometers (TOF) or by state-of-the-art hemispheric analyzers. TR-ARPES also allows to measure the spin of the photoemitted electrons, when the electron analyzer is equipped with a Mott detector or other spin-filter devices. In order to photoemit electrons from a solid the photon energy must exceed the work function, hence for the most common materials ultraviolet laser pulses are required, i.e. typically ħω >6 eV [57–59]. The UV photons can be obtained by frequency-quadrupling the fundamental Ti-sapphire frequency (hν=1.55 eV) with a set of β-BBO crystals. Unfortunately, because of kinematic constraints, with 6 eV photons only a limited part of the Brillouin zone (BZ) can be accessed. This is a serious limit preventing, for example, the investigation of the dynamics of the antinodal regions of high-temperature superconductors. Other means, mainly based on high harmonic generation (HHG) non-linear processes in gases, have been exploited in these last years and ultrashort pulses in the XUV range (∼10-100 eV) have been generated at a relatively low (few kHz) repetition rate. Although these sources have been proved to be suitable for covering the entire BZ of all the solids, the relatively large pulse bandwidth along with the relatively low repetition rate significantly limit the TR-ARPES momentum and energy resolution along with the signal statistic [60].
2.6.2. Time-resolved electron and X-ray diffraction
In time domain X-ray diffraction the stroboscopic scheme of P-p experiments combines ultrashort pumps with time domain measurements of the ultrashort diffracted X-ray probe. Various schemes have been implemented using both table top [61, 62] and synchrotron radiation [63–69]. More recently hard and soft X-ray diffraction experiments based on free electron laser (FEL) sources have been made possibile [70–72]. In particular, the combination of soft X-ray resonant at the Ni and Cu L3 edges (∼ 930 eV) with tunable pump excitation in the THz/midIR/visible range, opened important perspectives in the study of the non-thermal dynamics of charge-order in nickelates [73–75] and cuprates [76, 77]. In the case of time-resolved electron diffraction, the light pulses are used to generate electron bunches by photoemission from a photocathode. Then these ultrashort electron pulses, properly delayed with respect to the pump pulse, can be used to generate diffraction patterns from the material in transmission or in the low angle configuration. Transmission experiments require thin samples for the electrons to cross the sample, hence requiring the use of sample preparation techniques which are standard in electron microscopy, such as slicing, ion milling etc. Apart from direct Bragg diffraction of the incident electrons, more sophisticated techniques are becoming available, such as time-resolved observation of Kikuchi bands, which occur when some electrons, originally diffusely scattered in the sample, satisfy the Bragg condition for a particular plane [78]. Details on the different approaches to time resolved structural measurements are beyond the purpose of this review and can be found elsewhere [79–83].


 May 25, 2016
17
2.7. The next generation of ultrafast sources
Even though the recent advances in ultrafast techniques determined the success of P-p techniques as an innovative and important tool to investigate the properties of solids, the field is still rapidly growing and is expected to provide in the near future new and advanced tools for ultrafast time-dependent experiments. A major achievement of this last decade arises from the remarkable development of novel radiation sources capable to generate EUV and ultrashort X-ray pulses. The extension of the time resolved spectroscopies and scattering to the X-ray region is allowing to picture the transient changes of electronic states and lattice structures. A major revolution for time resolved X-ray based experiments started in 2005 when the first VUV free-electron laser (FEL) delivered the first light at the DESY laboratory in Hamburg (SASE) [84]. Today, other facilities operating on the SASE FEL principle include the Linac Coherent Light Source (LCLS) at the SLAC National Accelerator Laboratory [85] and the SPring-8 Compact SASE Source (SCSS) [86], whereas two other FEL facilities are under construction, the European x-ray free electron laser (XFEL) in Hamburg and the SwissFEL at the Paul Scherrer Institute (Switzerland), along with the fully coherent laser seeded FEL operating in the EUV region at Elettra Sincrotrone Trieste (Italy) [87]. All this huge technological effort in developing new X-ray sources, delivering fully coherent EUV, soft and hard X-ray pulses with a time structure of few tens of fs, is expected to unlock the gate for the next generation of pump probe experiments. The possibility of directly investigating the electronic core-levels and the lattice structure of materials in a time-resolved fashion is progressively becoming reality.
3. Quasiparticle dynamics in correlated materials: basic concepts and theoretical background
The first results of P-p experiments on correlated materials and superconductors evidenced a rich phenomenology that boosted, in the first stage, the development of simple models to describe the ultrafast dynamics of quasiparticles and, more in general, of low- and high-energy charge excitations in gapped and correlated states. Nevertheless, it was also soon realized that the microscopic processes which lead to the relaxation of the out-of-equilibrium charge distribution are the same than those regulating the scattering processes in (quasi-)equilibrium conditions and determining the properties of the quasiparticles and of the fundamental excitations. In this chapter we will discuss the most important interaction mechanisms that lead to the dressing of the naked charge excitations and to the development of the concept of ”quasiparticles” and incoherent excitations in doped Mott insulators. Even though the use of these concepts is widespread and has been extensively introduced in many works and reviews, here we will touch the most important issues that are of relevance for the understanding of the quasiparticle dynamics and constitute the foundation of the non-equilibrium models that will be presented in Sec. 3.4 and Chapter 7 and extensively used in Chapter 5.
3.1. The dynamics of quasiparticles
3.1.1. Quasiparticle scattering in the normal state: electron-phonon coupling
In metals, the dynamics of a quasiparticle (QP) at frequency ω and momentum k is determined by the scattering processes between the QP itself and all the external degrees of freedom coupled with the QP. Scattering mechanisms include


 May 25, 2016
18 C. Giannetti, M. Capone, D. Fausti, M. Fabrizio, F. Parmigiani, D. Mihailovic
both electron-electron interactions and the coupling with bosons, such as the lattice vibrations, that can be considered as an external reservoir in thermal equilibrium with the QPs population. The scattering processes affect both the QP effective mass m∗ and lifetime τ and − within the effective mass approximation − are accounted for by the complex single particle self-energy, Σ(k, ω, T ). The inverse of the imaginary part of Σ(k, ω, T ) provides the finite QP lifetime τ =ħ/ImΣ. In the normal state (T > Tc) of conventional superconductors, the QP dynamics is strongly affected by the scattering with lattice vibrations, whose dispersion, Ω(q), and high-energy cutoff, Ωc, determine the frequency region over which the QP scattering time, τ (ω), is strongly frequency-dependent. All the allowed QP-phonon scattering processes can be wrapped up in the electron-phonon coupling function (or bosonic function) α2F (k, k-q, Ω) that is determined by both the phonon density of states and the matrix element of the electron-phonon interaction. After integration over all the possible scattering wavevectors q, the electron self-energy Σ(ω, T ) can be calculated as a convolution integral between the bosonic function α2F (k, Ω) and a kernel function L(ω, Ω, T ) [88]:
Σ(k, ω, T ) =
∫∞
0
α2F (k, Ω)L(ω, Ω, T )dΩ (3)
The kernel function
L(ω, Ω, T ) =
∫ [ n(Ω′, T ) + f (Ω, T )
Ω − ω + Ω′ + iδ + 1 + n(Ω′, T ) − f (Ω, T )
Ω − ω − Ω′ − iδ
]
dΩ′ (4)
accounts for the distribution of the Fermionic QPs and bosonic excitations through the Fermi-Dirac (f (Ω, T )) and Bose-Einstein (n(Ω, T )) distributions, and can be calculated analytically:
L(ω, Ω; Te, Tb) = −2πi
[
n(Ω, Tb) + 1
2
]
+Ψ
(1
2 + iΩ − ω
2πTe
)
−Ψ
(1
2 − iΩ + ω
2πTe
)
(5)
where Ψ are digamma functions and the dependence of the different terms on the temperatures of the electronic QPs (Te) and bosonic excitations (Tb) has been made explicit. In this formalism, the frequency-dependent scattering rate is a consequence of the microscopic interaction of the QPs with a distribution of bosons at temperature Tb. As an example, Figure 7 shows the electronic self-energy for the simple case of a generic coupling represented by a histogram function peaked at 50 meV. On an energy scale larger than the α2F (k, Ω) cut-off, the QP scattering rate reaches an asymptotic value that results from all the scattering process with bosons at energies Ω<Ωc. As the temperature is increased, the change in the total number of phonons present in the system causes the increase of ImΣ(ω, T ), as shown in the inset of Figure 7. We stress that when the QP scattering processes can be effectively described by the coupling with bosonic degrees of freedom, the temperature of the system and the bosonic function are the only parameters that control τ (ω). The k-space integrated bosonic function is defined as:
α2F (Ω) =
∫
SF
dSk
ħvk α2F (k, Ω)
∫
SF
dSk ħvk
(6)
dSk being an infinitesimal surface element of the Fermi surface SF and vk the Fermi velocity at momentum k. This approach has been successfully used [89] to explain


 May 25, 2016
19
-Im∑ (arb. un.)
0.00 0.05 0.10 0.15 0.20 0.25 0.30 energy (eV)
-Im∑
0 100 200 300 400 T (K)
α2F(Ω)
Figure 7. The k-space integrated ImΣ(ω, T = 300K) is reported as a function of the frequency. For the sake of simplicity we calculated ImΣ(ω, T ) by solving Eq. 3, in which we considered the coupling with a bosonic function localized in the 25-75 meV energy range and represented by the histogram reported in the figure. The inverse QP lifetime reaches a constant asymptotic value on the energy scale corresponding to few times the energy scale of the bosons. In the inset we report the temperature dependence of ImΣ(ω, T ) at the fixed value ħω=0.25 eV. The increase of the inverse lifetime (scattering rate) is a consequence of the increase of the boson density as the temperature of the system is increased. The temperature-dependent boson density is accounted for by the kernel function L(ω, Ω; T ) defined in Eqs. 4,5.
the scattering properties of conventional metals that develop an isotropic superconducting gap in the electronic density of states (∆(ω,T )), at temperatures smaller than the critical temperature Tc. The close correspondence between the α2F (Ω) function measured [90] by tunneling experiments (see Figure 8) and the phonon density of states F (Ω) reconstructed by inelastic neutron scattering experiments [91] is considered as one of the most convincing proofs of the phonon-mediated pairing mechanism driving the formation of the Cooper pairs in metals. The excited state dynamics in this formalism is expected to be characterized by the instantaneous Coulomb repulsion between charged QPs and a finite timescale attraction corresponding to the retarded interaction with the phonons. In the prototypical case of Pb, the high-energy cutoff in the α2F (Ω) function (Ωc '9 meV) corresponds to ħ/Ωc '70 fs (ħ=658 meV fs). This defines the fastest timescale of the electron-boson interaction. The possibility of defining a retarded electron-boson interaction was the key to the success of the BCS theory to explain superconductivity in conventional isotropic metals. The critical parameter determining the Tc of the system is the electron-phonon coupling constant, defined as λlat=2 ∫ α2F (Ω)/Ω dΩ. In the strong-coupling formalism, the McMillan’s formula [92], based on the Eliashberg theory [93, 94], can be corrected to calculate [95, 96] the critical temperature for pairing in the s-wave channel:
Tc = 0.83  ̃Ω exp
[ −1.04(1 + λlat)
λlat − μ∗(1 + 0.62λlat)
]
(7)
where ln  ̃Ω=2/λlat
∫∞
0 α2F (Ω)lnΩ/ΩdΩ and μ∗ is the non-retarded screened Coulomb pseudopotential that accounts for all the instantaneous electron-electron interactions. This picture becomes more complex in the case of anisotropic systems. Particularly interesting is the case of MgB2 that becomes superconductor [99] at Tc ∼40 K, which is the largest critical temperature for what is commonly believed to be


 May 25, 2016
20 C. Giannetti, M. Capone, D. Fausti, M. Fabrizio, F. Parmigiani, D. Mihailovic
Pb MgB2
Figure 8. Left panel: Bosonic function of Pb as measured by tunneling experiment [90] (dotted line) and calculated [97] (solid line). Right panel: phonon dispersion and density of states and bosonic function calculated for MgB2 [98].
a conventional electron-phonon superconductor. MgB2 is a layered system consisting of graphene-like boron planes separated by magnesium planes. In this system, the electronic properties at the Fermi level are mostly determined by boron px, py orbitals that form in-plane σ-bands and pz orbitals that form an out-of-plane π-band. The strong coupling [98] of the σ-bands to optical B-B bond-stretching modes is responsible for a strong electron-phonon coupling, that is described by an α2F (Ω) with a strong peak at ΩSCP ∼70 meV, as shown in Figure 8. Although the phonon density of states is almost flat around 70 meV, the coupling of the σ-bands to optical B-B stretching modes alone provides λ=0.62 that represents about the 70% of the total coupling. The strong anisotropy of the electron-phonon coupling is expected to be reflected in the dynamics of the system. Besides the instantaneous Coulomb repulsion, the characteristic structure of α2F (Ω) defines two different timescales: i) ħ/ΩSCP '10 fs related to the coupling with Strongly Coupled optical Phonons (SCP) and ii) ħ/Ωlat 10 fs related to the residual coupling with the other optical and acoustic modes.
3.1.2. Quasiparticle scattering including bosonic degrees of freedom of different nature
The physics of the cuprates represents a challenge to a picture of QP interacting with bosons within the effective-mass approximation. The insulating character of the undoped compounds (3d9 electronic configuration, which corresponds to a halffilled band of dx2 − y2 character) is the consequence of the strong on-site Coulomb repulsion, U , between two holes occupying the same Cu lattice sites. The large U value (U >W , W being the bandwidth) leads to the failure of the single-electron approximation and to the necessity of introducing new models including strong correlation effects and Mott-Hubbard insulators. Although the hybridization between the Cu-3dx2−y2 and the O-2px,y orbitals plays a role into a wealth of interesting phenomena, it is commonly accepted that many basic properties of the underdoped compounds are well captured by the single-band Hubbard hamiltonian [100–102]:
Hˆ = − ∑
i,j,σ
(tij cˆ†
iσcˆjσ + c.c.) + U
∑
i
nˆi,↑nˆi,↓ − μ
∑
i
nˆi (8)


 May 25, 2016
21
where cˆ†
iσ (cˆjσ) create (annihilate) an electron with spin σ on the i (j) site,
nˆ i,σ =cˆ†
iσcˆiσ is the number operator, tij the hopping amplitude from the site i to j and μ is the chemical potential that controls the average electron density n=∑
iσ〈nˆi,σ〉/N on each of the N lattice sites. This model represents the paradigm of the physics of strong correlations as it features the competition between the kinetic energy term, which naturally leads to metallic states, and the Coulomb energy term, which describes the repulsion between two electrons on the same lattice site. In the limit U → ∞ and for n=1 (half-filling), the electrons are completely localized by the repulsion and the ground state of the system is an insulator described by atomic-like wavefunctions Ψi localized on the lattice site i, with infinitely small fluctuations of the average occupation number, i.e., δn →0. This is the extreme limit of a Mott-Hubbard insulator with a large gap U . On the other hand, for finite U values and for t U –where t is the nearest neighbor hopping– an antiferromagnetic coupling J=4t2/U between neighboring sites arises due to virtual hopping of holes into already occupied sites (with a U energy cost) through Anderson’s superexchange mechanism. If the lattice is not very frustrated, this leads to a magnetic ordering of the spins of the localized electrons. In this framework, the low-energy dynamics is described by a Heisenberg model. The addition of carriers to the half-doped system by electron (n>1) or hole doping (n<1) leads to the so-called t-J model, which allows for the motion of carriers in the presence of superexchange interactions. By increasing the doping the antiferromagnetic ordering is destroyed, the system develops a low-energy spectral weight and it becomes a “bad metal”, whose nature is still object of a lively debate, while a Fermi-liquid is progressively recovered at larger dopings. The intertwining of high-energy incoherent excitations at energies of the order of U and low-energy coherent quasiparticles makes the description of the electron dynamics of cuprates an extremely challenging problem. In the case of the cuprates the above MottHubbard picture does not completely apply as doped holes have been shown to occupy predominantly the oxygen sites, thus calling for a multi band description of the material. This brings into play another energy scale (∼2 eV) associated to the charge transfer process and a coupling with oxygen phonons which can lead to polaronic effect for light doping [103–105]. Despite the overwhelming consensum about the role of strong electron-electron interactions not only in driving the Mott insulating state and antiferromagnetism, but also as the main source of the superconducting pairing, one of the main open questions is related to the very possibility of defining the boson-mediated interaction in doped cuprates [106]. The issue is whether the low-energy hole (electron) dynamics can be described through the interaction with a bosonic spectrum with a cutoff of the order of 2J [107], i.e., the high-energy cutoff of the spin-fluctuation spectrum, or the non-retarded (sub-fs) U energy scale is the only relevant parameter [106]. A wealth of techniques have been used to extract the electron-boson coupling in cuprates, as discussed in a recent comprehensive review [108]. Here we report the main experimental outcomes suggesting that at finite hole (electron) concentrations, the α2F (Ω) function can be recast into a more general bosonic function:
Π(Ω) = α2F (Ω) + I2χ(Ω) (9)
that includes electronic correlations through the term I2χ(Ω). We particularly focus on Bi2Sr2CaCu2O8+δ, that is one of the most extensively studied copper oxides and allows a comparative study with different techniques.


 May 25, 2016
22 C. Giannetti, M. Capone, D. Fausti, M. Fabrizio, F. Parmigiani, D. Mihailovic
Figure 9. Summary of the electron-boson spectral function in Bi2212 extracted from: (a) B1g (a) and (b) B2g Raman data [112]; (c) optical conductivity [113, 114]; (d) from nodal direction ARPES [110, 111]. The Figure has been taken from [108].
Angle Resolved Photoemission Spectroscopy (ARPES) [109] has been widely used to investigate the electron-boson coupling in doped cuprates and other correlated materials. In case of strong electron-boson coupling, the QP dispersion exhibits a deviation from the non-interacting band and a kink at the energy corresponding to the boson mode coupled to the QPs appears. Considering the photoemission intensity profile at constant energy, usually called momentum distribution curve (MDC), the QP peak position (k) and width (∆k) are related to the selfenergy by the relations:
ReΣ(ω, k) = ωk − b
k (10)
ImΣ(ω, k) = −∆kvb
k (11)
where ωk is the QP energy, b
k is the bare band energy at momentum k and vb
k is
the QP velocity. Despite the difficulties in determining b
k and in measuring the QP coupling with broad and featureless bosons at energies &100 meV, ARPES provides fundamental informations to address the electron-boson coupling problem. Figure 9(d) shows the bosonic function extracted [110] from ARPES spectra taken [111] along the nodal direction of optimally-doped Bi2Sr2CaCu2O8+δ (Bi2212), through Equation 3. Π(Ω) exhibits a peak at ∼70 meV and a flat continuum with a cutoff at ∼350 meV. Raman spectroscopy is another useful tool to probe the low-energy electron dynamics. In Raman experiments the spectrum of inelastically scattered light is acquired as a function of the light polarization σ, that determines the symmetry of the scattering processes that can be accessed. It has been demonstrated [112] that the Raman Scattering rate is related to the bosonic function through a relation very similar to Equation 3, provided a weighting that takes into account the


 May 25, 2016
23
symmetry of the modes is introduced. In Figure 9(a,b), the bosonic function extracted by Raman experiments on optimally-doped Bi2212 is reported. Depending on the polarization of the light, the extracted bosonic function is weighted by a factor cos2(2θ) (B1g symmetry, sensitive to antinodal directions) and sin2(2θ) (B2g symmetry, sensitive to nodal directions). Considering the average over the whole Brillouin zone, the Π(Ω) obtained by Raman spectroscopy has features very similar to that obtained by ARPES. It consists of a strong peak at low energy (∼40 meV), which is strongly temperature dependent, and a broad continuum up to ∼400 meV, which is less sensitive to temperature variations. The frequency-dependent optical scattering rate (τopt(ω)) measured from IR optical spectroscopy can be also used to extract the electron-boson scattering rate, further corroborating the results from ARPES and Raman spectroscopies. The kspace integrated Π(Ω) can be obtained from the optical data through the so-called maximum entropy techniques [115], provided a relation between the single-particle self-energy and the optical scattering rate, that involves particle-hole excitations, is found. In Section 4.1.2 a more comprehensive overview of the optical spectroscopy and of the underlying Extended Drude Model will be given. In Figure 9(c) the Π(Ω) function of optimally-doped Bi2212 samples is reported [113, 114]. The results are in striking agreement with those obtained by ARPES and Raman spectroscopy, confirming the presence of a temperature dependent peak at ∼40 meV and a background with a cutoff at about ∼400 meV. More recent results [116], suggests the possibility that the spectrum of bosonic fluctuations may extend up to very high energies of the order of 1-2 eV. Finally, following the pioneering measurements on conventional superconductors [90], tunnel conductance measurements have been extended to correlated superconductors and revealed the opening of the superconducting gap and the manifestation of the electron-boson coupling. Being the tunnelling current sensitive to the integral of the joint density of states of the two sides of the junction used in the experiment, its derivative (the tunnel conductance) dI/dV (V, T ) can reveal the opening of a gap in the density of states. Meanwhile, electron-boson interactions show up as dip features in dI/dV (V, T ). In the particular case of Scanning Tunneling Microscopy (STM), the junction is formed by the sample and the scanning tip. STM technique is strongly complementary to k-space resolved spectroscopies, such as ARPES, since it provides a direct measurement of the real-space dependance of the electronic properties. A recent work [117] on Bi2212 has demonstrated a strong inhomogeneity of the normal state electronic excitations in the 150-300 meV energy range. These inhomogeneities are spatially related to the opening of the superconducting gap at T <Tc suggesting a direct relation between the two phenomena. Furthermore, a novel analysis [118] of data taken with the superconductorinsulator-superconductor (SIS) technique on Bi2212 demonstrated the possibility of extracting an extended bosonic function that exhibit a strong peak at ∼40 meV and a weaker broad contribution at higher energies. Taken all together, the results of ARPES, Raman, optical and tunnelling spectroscopies on Bi2Sr2CaCu2O8+δ, suggest that, close to optimal doping ('16%), the QP low-energy dynamics can be effectively described by the interaction with bosonic excitations, whose spectrum is characterized by a strong peak at 40-70 meV and a featureless part extending up to ∼400 meV. These observations support a picture in which, the vertex corrections can be neglected for hole concentrations close or larger than the optimal doping concentration. This conclusion is in agreement with the Fermi-liquid based theoretical analysis of the electron-phonon coupling in the presence of strong electronic interactions [119, 120]. In particular, in Ref. 119 it is shown that the contribution of the vertex corrections to the effective


 May 25, 2016
24 C. Giannetti, M. Capone, D. Fausti, M. Fabrizio, F. Parmigiani, D. Mihailovic
electron-phonon coupling scales with the ratio ω/vF q, ω and q being the transferred frequency and momentum and vF the Fermi velocity. The strong correlation-driven renormalization of vF in underdoped systems thus leads to the enhancement of the bare electron-phonon coupling as the Mott insulating phase is approached. Far from solving the problem, the experimental results raise the fundamental question of the nature of the bosonic excitations coupled to QPs. While for Ω larger than the cutoff of the optical phonon branch (∼90 meV) Π(Ω) is most likely related to the coupling with bosons of electronic nature, the low energy part (Ω <90 meV) is the result of the interplay of electronic interactions (I2χ(Ω)) and electron-phonon coupling (α2F (Ω)). Considering the phonon acoustic and optical branches typical of cuprates, α2F (Ω) is expected to be characterized by some universal features: i) the coupling of QPs to acoustic [121] and Raman-active optical [122] phonons in the <40 meV energy range; ii) a relatively stronger and anisotropic coupling to either out-of-plane buckling and in-plane breathing Cu-O optical modes [123] at ∼60 meV.
3.1.3. Magnetic degrees of freedom
The strong on-site Coulomb repulsion U , that is responsible of the insulating phase at zero doping, has also profound consequences in the QP dynamics of doped systems. The first dramatic consequence of the strong U is the intrinsic increase of ImΣ related to the electron-electron interactions. The strong repulsion between the charge carriers eventually leads, at low hole concentration, to the loss of the concept of quasiparticle itself [124], driving the metal-to-insulator phase transition. Electronic correlations also give rise to additional bosonic degrees of freedom that should be considered to correctly describe the the low-energy QP dynamics. The I2χ(Ω) term in Eq. 9 accounts for all these scattering processes that include the coupling with antiferromagnetic fluctuations and with the fluctuations of the order parameter associated to a possible quantum critical point underneath the superconducting dome [125, 126]. In the undoped compounds the charge-transfer insulating phase is accompanied by long-range antiferromagnetism (AF), that is the consequence of the J=4t2
ij /U AF coupling constant. The dispersion of the excitations (AF magnons) of the AF lattice can be phenomenologically reproduced by the expression [127]:
ωq = J
√
(2 − cosqx − cosqy)(2 + cosqx + cosqy + ω2qAF /4J 2) (12)
where ωqAF =50-70 meV is the spin gap that opens up at the AF wavevector qAF =(π,π) (in units of the lattice parameter) in bilayer compounds. In Figure 10a we report the electronic unit cell and Brillouin zone (black squares), along with AF ones (red dashed squares). Figure 10b displays the ωq dispersion of AF paramagnons, as calculated by Equation 12. The maximum of the magnon dispersion is ωq=2J '250 meV (assuming J=125 meV) and it is found in correspondence of the border of the AF Brillouin zone (X symmetry point), whereas ωq=ωqAF at the M point. Recent Resonant Inelastic X-ray Scattering (RIXS) [127–131] measurements and have demonstrated (see Figure 11) the persistence of short-range spin-fluctuations far in the highly overdoped region of the phase diagram, challenging the common expectation that AF correlations should significantly weaken when moving away form the insulating phase. The tendency of doped systems to develop short range antiferromagnetic correlations is captured by the spin susceptibility, that can be


 May 25, 2016
25
χ(ω)
real space k-space
Γ
M
X
(π,π)
(π,0)
spin-wave dispersion M
X
ΓXM
Γ
Imχ(q,ω=40 meV) (π,π)
(0,0)
Imχ(q,ω=200 meV) Imχ(q,ω=300 meV)
arb. units
qAF
qAF
q1
q1
q2
q2
ab
c
d
Figure 10. Schematic picture of the magnetic excitations of the antiferromagnetic copper sublattice.
