Repository: AdQuanta/glued-trees

# Glued-Trees-Quantum-Walk
Protecting coherence in the glued-trees quantum walk via sparse, long-range, intra-layer connectivity.

File: raw/literature/2016-03-03-ultrafast-optical-spectroscopy-of-strongly-correlated-materi-full-text.md (part 3 of 9)
# Ultrafast optical spectroscopy of strongly correlated materials and high-temperature superconductors: a non-equilibrium approach - Full Text
phenomenologically described by the function [127]:
χ(q, ω) = 1 − (cosqx + cosqy)/2
ω2q − ω2 − iΓω (13)
where Γ is the damping that account for the fluctuating character of short-range AF correlations. The χ(q, ω) function is shown in Figure 10c for the different values of the magnon frequencies and assuming the damping Γ ∼200 meV, as extracted from the RIXS data reported in Fig. 11. For ħω=40 meV, χ(q) is strongly peaked at the AF wavector, revealing a very efficient and selective electron-boson scattering mechanism with an exchange of momentum qAF =(π,π). At higher energies the momentum selectiveness of the scattering processes is progressively lost, leading to the coupling with spin fluctuations incommensurate to the AF lattice and with less-defined q vectors, as shown in Fig 10. The richness of the magnetic excitations in hole-doped cuprates is also supported by neutron scattering experiments [132], that evidence a universal magnetic spectrum with a bandwidth of ∼2J. To summarize, short-range antiferromagnetic correlations lead to a new dissipation channel for the charge carriers. Although the development of microscopic models that could account for the initial and final states available for the scattering with spin fluctuations is still underway, the naive expectation is that the general bosonic function, Π(Ω), extended to include also bosonic fluctuations of electronic origin, should define three different timescales. Besides ħ/ΩSCP '10 fs and ħ/Ωlat 10 fs, electronic correlations introduce an additional timescale, i.e., ħ/2J <3 fs, that is related to the k-integrated coupling with short-range AF fluctuations. The SCP and magnetic timescales can be thus extremely fast and difficult to be disentangled, which leads to the complexity in these materials and poses a challenge both experimentally and theoretically.


 May 25, 2016
26 C. Giannetti, M. Capone, D. Fausti, M. Fabrizio, F. Parmigiani, D. Mihailovic
ab
Figure 11. a) Dispersion and b) width of the magnetic excitations in the antiferromagnetic Nd1.2Ba1.8Cu3O6, the underdoped Nd1.2Ba1.8Cu3O7, YBa2Cu3O6.6, YBa2Cu4O8 and YBa2Cu3O7 measured by resonant inelastic X-ray scattering at T =15 K. Readapted from Ref. 127.
b
b
(π,π) (π,0)
QHS=0.255
ARPES underdoped Tc=15K
qAF=(π,π)
hot
spots
Bi2212 Bi2201
Figure 12. Pseudogap in underdoped cuprates. a) The doping- and temperature-dependce of the kdependent pseudogap, ∆P G(k, is extracted from photoemission data on Bi2212 [133]. ∆P G(k) is maximum at k∼(π,π) (antinode), while ∆P G(k)=0 at k∼(π/2,π/2) (node). b) Hot spots of the Fermi arcs in Bi2201 [134]. The wavevector of the main electron-electron and electron-boson scattering processes are indicated by the coloured arrows.
3.1.4. Quasiparticles scattering channels in the gapped phases
The low-energy physics of correlated materials is further complicated by the onset of (pseudo-)gapped phases in the temperature-doping phase diagram. Considering the ubiquitous pseudogap of cuprates (∆P G(k), see Fig. 12) in the low T-low doping region of the phase-diagram, the inherent anisotropy of the electronic density of states can dramatically affect the phase-space available for electron-electron and electron-boson scattering processes. A further complication in describing the relaxation processes in the pseudogap phase of correlated materials is the intrinsic instability of these systems towards different kinds of ordered phases. Such phases can be favoured by the reduced kinetic energy of the carriers and they might be associated with a quantum critical point underneath the superconducting dome [125, 126]. Indeed, a wealth of different broken-symmetries, such as unusual q=0 magnetism [135–137], stripes [138], nematic and smectic phases [139–141], and, more recently, charge density waves (CDW)[134, 142–144] have been reported. The


 May 25, 2016
27
fluctuations of these incipient order parameters are expected to provide a wealth of additional scattering channels that are very selective in the momentum space. This can be rationalized by the inspection of the prototypical Fermi surface of underdoped Bi2Sr2−xLaxCuO6+δ (Bi2201), shown in Fig. 12 (right panel). The intersections of the Fermi arcs, characteristic of the pseudogap phase, with the AF Brillouin zone define the so-called hot-spots that are particularly sensitive to a wealth of different scattering processes: i) since the quasiparticle density of states is maximum in the hot-spots (|∇kE(k)|−1 is maximum), they define an octet of most-probable elastic scattering processes that give rise to the typical QP interference pattern in STM measurements [145]; ii) The hot-spots are connected by the antiferromagnetic vector qAF =(π,π), therefore they are subject to a strong scattering with AF fluctuations at ħΩ ∼40 meV; iii) Recent experiments [134] suggest that the CDW instability is driven by a Fermi surface nesting at the wavevector qHS=(0.255,0), shown in Fig. 12 (right panel). As a consequence, the QP scattering with fluctuations of the CDW order is particularly strong at the hot-spots. On a more general level, the fluctuations of any incipient order parameter with a characteristic wavevector provide additional electron-boson scattering channels that are strongly selective in the momentum space. These additional processes should be taken into account when modelling the QP relaxation processes after the impulsive photo-excitation of the pseudo-gapped system. In particular, the photoexcitation process can be roughly reduced to two main steps. In the first step, the pump pulse (ħω photon energy) is absorbed creating electron-hole excitations extending from -ħω to ħω across the Fermi energy (EF ) and with a distribution that is regulated by the Joint Density of States (JDOS) of the photo-excitation process. As a consequence of the extremely short scattering time of high-energy excitations, this photoexcited population undergoes a fast energy relaxation related to multiple electron-electron and electron-boson scattering processes that lead to the creation of a large number of low-energy excitations. In the second and slower step, the subset of scattering processes that allow large momentum exchange, while conserving the energy, leads to the recovery of a quasiequilibrium distribution dominated by nodal QPs at k∼(π/2,π/2). At this stage, the anisotropic energy gap is expected to provide strong constraints to the largemomentum and small-energy exchange scattering processes necessary for the relaxation of antinodal excitations at k∼(π,π) and the recovery of the quasi-thermal nodal population. Strictly speaking, the phase-space constraints for the scattering processes of the photoinduced non-thermal population can decouple, at least on the picosecond timescale, the populations at different k. This non-thermal QPs distribution cannot be described by a Fermi-Dirac function at any effective temperature and cannot be captured by any effective-temperature model. Nonetheless, the possibility of creating a transient QPs population characterized by an occupation of the empty states that cannot be achieved in equilibrium conditions, opens intriguing perspectives to shed new light into the elusive pseudogap phase in correlated materials.
3.2. Microscopic Descriptions of quasiparticles and beyond
In the previous paragraphs we have outlined the main phenomenological approaches to describe strongly correlated systems at equilibrium along with their optical properties. Here we briefly show how the quasiparticle properties of a correlated system can be derived in a microscopic framework, i.e., solving models of interacting electrons like the Hubbard model described by Eq. 8, in which a band of lattice fermions is influenced by a local Coulomb interaction which acts when two fermions


 May 25, 2016
28 C. Giannetti, M. Capone, D. Fausti, M. Fabrizio, F. Parmigiani, D. Mihailovic
with opposite spin are present on the same lattice site. Despite its formal simplicity, this model can not be solved exactly in more than one dimension as a consequence of the direct competition between the delocalizing effect of the hopping term and the constraint to the electronic motion imposed by the local repulsion. In order to describe realistic features of actual materials, the simple model above can be enriched by including more orbitals either on the transition-metal atom and on the ligand oxygen atoms, longer-range electron-electron interaction, electron-phonon coupling and other terms, but, as long as the Hubbard term remains the largest, the physics will be dominated by the above described competition between kinetic energy and electron-electron correlations. In this section we do not aim at reviewing the huge amount of work which has been devoted to the investigation and the solution of these prototype modes and we refer the reader to recent reviews, Refs. [146] and [147] respectively dedicated to analytical (semianalytical) and numerical approaches. Instead we focus on two methods are are well suited for the description of the quasiparticle dynamics in the strongly correlated regime and to an accurate characterization of the interaction effects contributing to the the self-energy. The first approach, based on the Gutzwiller approximation (GA)[148], is a variational method that introduces an effective quasiparticle description by projecting out the “high-energy” configurations from a non-interacting wavefunction which would -without projection- describe a non-interacting metal. The second approach, centered on the Dynamical MeanField Theory (DMFT)[149], goes beyond the QP description and simultaneously accounts for the low-energy QP particle properties and the higher-energy excitation (exemplified by the “Hubbard bands”). This method is particularly suited for the description of the dynamical response of correlated systems, both in equilibrium, when linear-response theory holds and out of equilibrium.
3.2.1. Quasiparticles from strong correlations in the Gutzwiller approximation
The Gutzwiller Approximation, described in more details in Sec. 7.1, represents one of the most popular and effective approximations to treat strongly correlated electron systems. The method is based on the variational principle and on a wave function that introduces real-space constraints on an uncorrelated wave function described by a Slater determinant. In the case of the single-band Hubbard model, the idea is simply that the Hubbard U makes doubly occupied sites energetically unfavourable, while the kinetic energy gives rise to delocalized states, in which any of the local configurations is equally probable. Therefore, at every value of U there is an optimal value of double occupation resulting from this balance. The Gutzwiller wave function describes this process in terms of a variational parameter (projector). For multi-band systems more projectors with similar meaning can be introduced. Despite its approximate nature, the expectation value of a many-body Hamiltonian on the Gutzwiller wave function can not be computed analytically except for the case of infinite coordination number, where the the variational energy depends only on the average double occupation. In finite dimensions this property becomes an approximation which goes under the name of Gutzwiller Approximation. Despite its limitations, the GA provides precious insights on the physics of strong correlations, including the Mott transition and the reduction of quasiparticle weight when the critical point is approached, as pioneered by Brinkman and Rice[150]. The picture emerging from a GA calculation can be interpreted as a liquid of quasiparticles with a renormalized hopping amplitude and bandwidth. In the standard GA, the renormalization is momentum-independent and the full dispersion is renormalized by a unique factor, leaving the Fermi surface unaffected by the interactions. In this case, the reduction of the effective bandwidth is equivalent to an effective mass enhancement, and the Mott transition is associated to a vanishing


 May 25, 2016
29
kinetic energy and a divergent effective mass. The main limitation of the GA is that the spectral weight which is lost at low-energy when the QPs lose their mobility is not recovered in high-energy spectral features. One strategy to go beyond this limitation is to consider a time-dependent GA (tGA), where the Slater determinants and/or the projectors are assumed to depend on time. In Sec. 7 we will review the non-equilibrium time-dependent GA which is used to describe the real-time evolution of correlated systems, but it is important to mention that the t-GA can be use to extract the linear response functions which are associated to intrinsic equilibrium properties of the system[151]. The Gutzwiller approximation can be generalized to include the most relevant realistic features, including a multi-orbital electronic structure [152], the coupling with bosons [153, 154] and geometry, including the role of surfaces [155, 156]. Furthermore, this approximation can be combined with density-functional theory (DFT) to provide a consistent picture of actual correlated materials[157–160] that is complementary to DFT+U methods [161] while less computationally demanding than DFT+DMFT methods [162].
3.2.2. Quasiparticles coexisting with high-energy features in Dynamical Mean-Field Theory
Dynamical Mean-Field Theory has nowadays a paramount role among the methods designed to treat strong correlation effects. The reason of this success is at least twofold: on one hand DMFT allows for the calculation of a variety of experimentally relevant quantities both for model systems and for more realistic situations, on the other hand, DMFT has provided us with a powerful reductionist approach to strongly correlated electrons on the verge of a metal-insulator transition. These electrons show the low-energy behavior of a metal, as expected in the Landau quasiparticle picture, while, at high energy, they behave as the localized carriers of a Mott insulator. DMFT can be derived as the quantum version of a static mean-field theory, where the spatial fluctuations are frozen, but the local quantum dynamics is instead completely accounted for. In practice, the theory maps a lattice problem (for example the Hubbard model 8) onto a local theory in which a single interacting site is embedded into a non-interacting bath which describes effectively the interaction of the chosen site with the rest of the original lattice. The equivalence between the original lattice model and the effective local theory is enforced by a self-consistency condition for the local single-particle Green’s function that we describe in Sec. 7.2. The self-consistent solution of the effective local theory is typically realized with a simple iterative procedure, where a new local theory is generated applying the self-consistency condition to the output of a previous iteration, and the iterations proceed until the input and the output function coincide. The solution of the effective local theory can not be obtained analytically, but several numerically exact “impurity solvers” have been identified and, at least for the single-band model, the solution is nowadays completely established and solid. It can easily be shown that DMFT becomes exact both in the non-interacting limit U = 0 and in the atomic limit where all the hoppings go to zero. This highlights that the method is intrinsically nonperturbative and it is therefore perfectly suited to study intermediate regimes, where the different energy scales are comparable.
3.2.3. Quasiparticle evolution approaching the Mott-Hubbard transition
We have discussed in Sec. 3.1.2 that the half-filled Hubbard model describes a Mott-Hubbard insulator in the large U limit. If we neglect the onset of antiferromagnetism, we can follow the evolution from a metal to the Mott insulator as a


 May 25, 2016
30 C. Giannetti, M. Capone, D. Fausti, M. Fabrizio, F. Parmigiani, D. Mihailovic
function of U , i.e., the correlation-driven Mott transition, as well as the effect of doping on a Mott insulator. The Mott-Hubbard transition is arguably the most spectacular direct effect of strong correlations and its understanding is believed to be essential to understand less obvious effects including high-temperature superconductivity. The Mott-Hubbard transition is simply the process connecting a metallic state with a Mott-Hubbard insulator, a state in which the electronic conductions is inhibited by strong local Coulomb repulsion despite the partial filling of the band. The Mott-Hubbard insulator is indeed easily understood considering a half-filled single-band Hubbard (see Eq. 8) with one electron per site. In this case, if U is much larger than the bandwidth, the lowest-energy state is obtained occupying each site with one electron and the electronic motion is inhibited because it would imply the double occupation of a site and hence a higher energy. Starting from this state, one can then reach a metal either reducing the interaction (or, equivalenty, enhancing the bandwith) or doping carriers. In this section we describe the theoretical Mott-Hubbard transition which can be driven either by doping which takes place in a system described by the Hubbard model by increasing the interaction strength U . Within the GA, Brinkman and Rice[150] have demonstrated an evolution of the quasiparticles controlled by the progressive reduction of the average number of doubly occupied sited d = 1/Ns
∑
i〈ni↑ni↓〉 from 0.25 (non interacting limit) to 0 (Mott insulator), a value which is reached at a critical value of the interaction. The elimination of double occupancy is mirrored in a reduction of the quasiparticle weight, which measures the weight of coherent Fermi-liquid excitations with respect to incoherent states. For a non-interacting system Z = 1, while the Mott transition is associated to a complete loss of coherence, which implies Z = 0. This occurs for a finite value of U = U c ≡ 8|ε0|, where ε0 is the non-interacting kinetic energy per particle. This effect can be described also in term of a selfenergy Σ(ω) = A + (1 − 1
Z
) ω, which is momentum-independent and it only depends linearly on frequency. We notice that a similar frequency-dependent can not be captured within standard Hartree-Fock mean-field which can only lead to a constant Σ. Due to the momentum-independent self-energy the effective mass is given by m∗ = 1/Z. As a consequence, the Mott-Hubbard transition is associated to a divergence of the effective mass which clearly highlights the difference with band-like or disorder-driven metal-insulator transitions. Another consequence of the momentum-independence is that Z also renormalizes the full dispersion, which becomes εk′ = Zεk, implying that the Fermi surface shape is not influenced by correlations. Thus one can picture the evolution of the spectral function obtained in GA by following only the red part of the spectrum shown in Fig. 13 (left column), where a broad non-interacting spectrum shrinks as U/W increases until a critical point where it simply vanishes. It is worth to notice that the linear dependence of Σ(ω) can not be obtained within mean-field Hartree Fock, in which the self-energy is unavoidably constant and does not allow to describe loss of coherence and Mott physics in the absence of symmetry breaking. In Sec. 8 we will present more details about the equilibrium Mott transition within the GA approximation as a starting point to investigate the non-equilibrium dynamics. The GA can be used also out of half-filling, where the system is always metallic for any doping. If we start U > Uc, one can study a doping-driven insulator-to-metal transition, in which Z is zero only in the half-filled case, and it linearly grows as a function of doping (in the standard Hubbard model with nearest-neighbor hopping only, doping with holes or electrons is equivalent by particle-hole symmetry). The main deficiency of the GA is that it only describes the quasiparticle compo


 May 25, 2016
31
W
zW
UU
U/W
doping
Uc
U
Metal
Metal
Insulator
Figure 13. Schematic picture of the Mott-Hubbard transition within DMFT. On the left, following the vertical arrow from top to bottom: evolution of the single particle spectral function (local density of states) as a function of U/W . Read lines indicate the quasiparticle metallic part of the spectrum, blue lines indicate the insulating high-energy Hubbard bands and purple lines indicate an intermediate situation. Bottom of the plot: following the horizontal arrow we visualize the doping-driven Mott transition from a Mott insulator with a clear gap to a strongly-correlated doped metal with a quasiparticle peak. The figure corresponds to hole doping, while an electron doping would have led to a peak close to the upper Hubbard band. In the top-right part of the picture we report a schematic diagram locating the correlation-driven and doping-driven transitions (dashed arrows). The color notation is the same as in the left panels and the blue dot marks the Mott transition point.
nent of the correlated electrons and its disappearance as the interaction grows. The Mott transition is thus associated with the destruction of the metallic state and the description of the Mott insulator is completely trivial. One indeed expects that the reduction of the low-energy quasiparticle weight close to the Fermi level should be accompanied by a shift of spectral weight towards high energy. This latter contribution is expected to be incoherent and to evolve towards the Hubbard bands of the Mott-Hubbard insulator. The incoherence would be associated to a finite value of the imaginary part of the self-energy, which determines a finite lifetime for these high-energy excitation, in contrast with the long-lived quasiparticles. While these effects are not accessible by the GA, that starts from a metallic wave function, they are all present in the DMFT picture of the Mott-Hubbard transition. Here the spectral function and the self-energy do not take a simple analytical form, but -at least for the single-band model- a numerically exact solution can be obtained straightforwardly using different solvers. The evolution of the single-particle spectral function obtained within DMFT is reproduced in Fig. 13 (left column). The low-energy part apparently mirrors the behavior of the Brinkman-Rice transition, with a quasiparticle peak that gets narrower when the interaction is increased. However, in DMFT, the quasiparticle


 May 25, 2016
32 C. Giannetti, M. Capone, D. Fausti, M. Fabrizio, F. Parmigiani, D. Mihailovic
peak is flanked by high-energy features, centered roughly at ±U/2. Increasing the interaction the spectral weight is shifted toward higher energy. Interestingly, the quasiparticle peak disappears for a value of U ' 1.5W , when the Hubbard bands are already well separated (bottom-left panels in Fig. 13). As a consequence the Mott-Hubbard gap opens abruptly when the system becomes an insulator, even if Z vanishes continuously and the zero-temperature transition is of second order. When the Mott insulator is doped (bottom-tight panel in Fig. 13) the system immediately becomes metallic. However, the insulator-to-metal transition does not lead to a major reshuffling of spectral weight. Indeed a tiny coherent quasiparticle peak appears close to one of the Hubbard bands (the lower band for hole doping and the upper band for electron doping). As the doping increases the peak becomes larger and larger and eventually merges with the Hubbard band, gradually turning the system into a weakly correlated metal. Roughly speaking, the non-trivial strongly correlated region coincides with parameters such that the spectral function shows three coexistent features: the incoherent high-energy Hubbard bands and the low-energy coherent quasiparticle peak. This is vivid picture of a physical electron which has a partially itinerant and partially localized part, and one of the greatest successes of DMFT is precisely to provide a relatively simple and cheap representation of this non-trivial physics. In the top-right part of Fig. 13 we report a schematic phase diagram which hold for both GA and DMFT. The dashed arrows indicate the two Mott-Hubbard transitions: the correlation driven transition that occurs at half-filling by increasing the value of U and the doping-driven transition that occurs for U > Uc as a function of the density.
3.3. Effective-temperature models
The signature of the electronic coupling with the different degrees of freedom of the system could be unveiled by time-resolved techniques, under the form of different relaxation dynamics following the pump excitation. The stronger is the coupling to a specific subset of bosonic modes, the faster is the relaxation dynamics. Quantitatively, the link between the bosonic function extracted by conventional techniques and the outcomes of P-p experiments has been set in a seminal work by Allen [163]. In this work the energy exchange process between an electronic population at the effective temperature Te and the bosonic fluctuations at the effective temperature Tb is investigated. Although the original work addresses the simplest case of an isotropic coupling with the phonons, in the following we extend the same formalism to the more general case of the QP coupling with bosonic fluctuations of electronic origin at the effective temperature Tbe, with a subset of strongly-coupled phonons (usually buckling and breathing modes involving the Cu-O bonds) at TSCP and with the rest of the lattice at Tlat. A set of four coupled differential equations can be used to represent the following physical processes: a short laser pulse, with power density (absorbed) p, impulsively raises the effective electronic temperature of the QPs with a specific heat Ce=γeTe (γe=π2NcN ( F )k2
b /3, Nc being the number of cells in the sample and N (EF ) the density of states of both spins per unit cell). Te then relaxes through the energy exchange with all the coupled degrees of freedom that linearly contribute to the total Π(Ω)=I2χ(Ω)+α2F (Ω)SCP +α2F (Ω)lat. The rate of the energy exchange among


 May 25, 2016
33
Tlat
Te
TSCP
Tbe
time
temperature
hierarchy in the dynamics
I2χ
α2Flat
α2FSCP
t=0
Te≈Tbe
TSCP
Tlat
Figure 14. Temporal dynamics of the electronic and bosonic effective temperatures, as given by the Effective Temperature Model.
the different populations is given by [163]:
∂Te
∂t = G(I2χ, Tbe, Te)
γeTe
+ G(α2FSCP , TSCP , Te)
γeTe
+ G(α2Flat, Tlat, Te)
γeTe
+p
γeTe
(14)
∂Tbe
∂t = − G(I2χ, Tbe, Te)
Cbe
(15)
∂TSCP
∂t = − G(α2FSCP , TSCP , Te)
CSCP
(16)
∂Tlat
∂t = − G(α2Flat, Tlat, Te)
Clat
(17)
where
G(Πi, Ti, Te) = 6γe
πħk2
b
∫∞
0
dΩΠi(Ω)Ω2[n(Ω, Ti) − n(Ω, Te)] (18)
with Πi=I2χ, α2FSCP , α2Flat and n(Ω, Ti)=(eħΩ/kBTi − 1)−1 the Bose-Einstein distribution at the temperatures Ti (i=be, SCP , lat). The specific heat (CSCP ) of SCPs is proportional to their density of states and is taken as a fraction f of the total specific heat, i.e., CSCP =f Clat. We underline that the Eqs. 14-17 constitute a special case of more general equations in which the coupling is not only mediated by the electronic population, but explicit terms that directly link the bosonic populations are considered. In Fig. 14 we report the characteristic dynamics of the effective temperatures Ti, as calculated from equations 14-17. Considering that the specific heat of the spin fluctuations should be a fraction of the electronic specific heat [164], that is much smaller than CSCP and Clat, the temperatures Ti are expected to decouple very quickly after the excitation with the pump pulse. In particular, while Tbe promptly follows the electronic temperature, TSCP and Tlat increase on longer timescales, finally leading to the local effective thermalization (Te ≈ Tbe ≈ TSCP ≈ Tlat) on the picosecond timescale. Assuming that the variation of the optical properties is directly proportional to the electronic temperature Te, the relaxation dynamics in the P-p experiments should contain


 May 25, 2016
34 C. Giannetti, M. Capone, D. Fausti, M. Fabrizio, F. Parmigiani, D. Mihailovic
energy
f(E)
EF
Hot Fermi-Dirac distribution
energy
energy
n(E)
Hot Bose-Einstein distribution
energy
n(E)
Non-thermal Fermi-Dirac distribution
Non-thermal Bose-Einstein distribution
photon energy
f(E)
2 temperature model effective
temperature model
extended effective temperature model
EF
Figure 15. Effective temperature model to extract the electron-phonon coupling in metals. The left panel shows time-resolved reflectivity measurements on conventional superconducting metals [165]. The fit to the data (black line) is an exponential decay, whose time constant is given by Eq. 21. The central and left panels represent a sketch of the effective temperature model and of its extension to include a non-thermal distribution of QPs and phnons.
the fingerprint of all the relaxation processes with the different subset of bosonic fluctuations. Further insight into this simple model, known as effective-temperature model, is gained by using the Taylor expansion of the Bose-Einstein distribution, n(Ω, Ti), under the assumption ħΩ kBTi. In this case, Eq. 14 reduces to:
∂Te
∂t = gbe
γeTe
(Tbe − Te) + gSCP
γeTe
(TSCP − Te) + glat
γeTe
(Tlat − Te) (19)
where gi=(3γeħ/πk2
B)·(λ〈Ω2〉i) and λ〈Ω2〉i=∫ ∞
0 Πi(Ω)ΩdΩ is the second momentum of the Eliashberg coupling with the sub-population i. Therefore, Eqs. 14-17 reduce to a set of linear coupled equations for the functions Te(t), Tbe(t), TSCP (t), Tlat(t). Considering the simplest case of an isotropic coupling with the lattice (2temperature model), the relaxation dynamics of Te(t) further reduces to:
∂Te
∂t = − (Te − Tlat)
τe−lat
(20)
that determines a quasi-exponential decay of Te(t) with initial slope given by:
τe−lat(0) = πk2
B Te (0)
3ħλ〈Ω2〉 (21)
Although useful to quantitatively support the outcomes of the first P-p experiments, the effective-temperature model has some intrinsic limits that mostly arises from the definition of Te and Ti during the relaxation process of the photoexcited population. The basic picture of the effective-temperature model is based on the assumption that the energy delivered by the pump pulse, under the form of a non-thermal oc


 May 25, 2016
35
cupation of the empty electronic states, rapidly relaxes to a ”hot” Fermi-Dirac population before any energy is exchanged with the lattice (or with other bosonic fluctuations). Although the electron-electron interactions can be extremely effective in many materials, the validity of the hypothesis underlying the effective-temperature model could be disputed even in the simplest frame of the Fermi Liquid (FL) theory. As a consequence of the phase-space available for the scattering processes, the FL theory predicts a QP scattering rate (γ) of the form: γ=a(E-EF )2+b(k2
BT 2), where a and b are coefficients, E is the QP energy and T is the temperature. Considering finite temperatures (e.g. T =300 K), the QP lifetime (1/γ) can range from ∼10−15 s at E=1 eV to ∼10−10 s at E=EF , that is much longer than the typical electron-phonon scattering time (typically in the 10−14-10−12 s range). In a more realistic picture, while the high-energy electronic excitations (∼1 eV) promptly decay towards EF , the low-energy excitations start exchanging energy with the bosonic fluctuations before an effective thermalization is achieved (see Figure 15). From the experimental perspective, the lack of any fluence dependance in the relaxation dynamics, is often considered as the failure of the effective-temperature approach. Considering that τe−lat(0) ∝ Te(0) (see Eq. 21) and assuming a direct proportionality between Te(0) and the laser power density p (that is reasonable for very high excitation fluences, i.e., Te(0) Tsample), the effective-temperature model predicts a relaxation dynamics that linearly scales with p. This trend can be easily verified though intensity-dependent P-p experiments. Nonetheless, while this is true for the simplest case of an isotropic electron-phonon coupling (2-temperature model), the case of simultaneous energy exchange with different subset of phonons is less straightforward and no characteristic fluence-dependence of τe−lat(0) can be predicted a priori. This is a consequence of the fact that, while the electronic specific heat linearly increase with p, CSCP and Clat are almost independent of the pump fluence. In particular, considering a typical fraction f =0.1 of SCPs, the SCP specific heat reduces to 0.1Clat and CSCP ' γeTe at the typical pump fluences necessary to have Te(0) Tsample. Therefore, in the realistic experimental conditions the fastest relaxation dynamics is no longer proportional to Te(0), as given by Eq. 21. As already pointed out by Allen [163], the assumption that the distribution functions for the electrons are thermal (i.e. equilibrium ones) may not be correct. In other words, the assumption that electron-electron relaxation is instantaneous as compared to electron-phonon scattering may not always apply. In particular, when dealing with unconventional metals, such as cuprate superconductors, this assumption needs to be verified before quantitative values of γeL are discussed. To explicitly account for the non-thermal nature of the photoinduced electron population, the temporal evolution of the electron distribution should be included in the model through the Boltzmann equation (BE). The simplest way to tackle this problem is to assume a two-fluid picture in which the transient electron distribution, f (E, t), is the sum of a thermal Fermi-Dirac distribution (fT ) at the effective temperature Te and a non equilibrium part that is calculated by BE in the relaxation-time approximation:
f (E, t) = fT (E, Te(t)) + fNT (E, t) (22)
Accordingly to this model, usually quoted as Extended Multi Temperature Model (EMTM), the energy provided by the pump pulse is transferred to fT (E, Te(t)) through the non-thermal population fNT . This process can be included in Eqs. 1417 by replacing the source term p(t)/γeTe with ∫ p(t′)K(t-t′)dt′, in which K(t-t′) is a kernel function determined by the BE [166–168]. Recently, the improvement of


 May 25, 2016
36 C. Giannetti, M. Capone, D. Fausti, M. Fabrizio, F. Parmigiani, D. Mihailovic
-5 0 5 10 15
0.01
E/kBT
b)
0.2 0.0 -0.2 -0.4 -0.6
10
100
1000
measured data Fermi-Dirac fit
ARPES intensity
binding energy (eV)
c)
f (⇠, t = 1) compared with the Fermi-Dirac distribution function f0(⇠).
y after excitation and fit to a Fermi-Dirac function (redrawn from [8])
riate than the TTM for describing electron relaxation in cuprate
uperconductivity and crystal growth of YBCO grown under 1 atm
nd Hayamizu, N. Carrier-density-dependent momentum shift of the
pe high-T c superconductors. Phys. Rev. B 68 184504 (2003).
-probe system broadly tunable over the visible and the near infrared
rum. 77, 023103 (2006).
etric amplifiers. Rev. Sci. Instrum. 74, 1 (2003).
tion in metals: Theory and exact analytical solutions. Phys. Rev. B
960); 39, 1437 (1960) [Sov. Phys. JETP. 11, 696; 12, 1000 (1960)].
n metals. Phys. Rev. Lett. 59, 1460 (1987).
erconducting Bi 2Sr2CaCu2O8+ by Time-Resolved Photoelectron
.
n(E)
4
Exact distribution at t=τ
Fermi-Dirac distribution
/kBT
-5 0 5 10 15
0.01
0. 1
1 Exact distribution (t=τ )
Fermi-Dirac distribution
n(E)
E/kBT
b)
0.2 0.0 -0.2 -0.4 -0.6
10
100
1000
measured data
Fermi-Dirac fit
ARPES intensity
binding energy (eV)
c)
ion f (⇠, t = 1) compared with the Fermi-Dirac distribution function f0(⇠).
iately after excitation and fit to a Fermi-Dirac function (redrawn from [8])
propriate than the TTM for describing electron relaxation in cuprate
, Y., Superconductivity and crystal growth of YBCO grown under 1 atm
., T. and Hayamizu, N. Carrier-density-dependent momentum shift of the
p-type high-T c superconductors. Phys. Rev. B 68 184504 (2003).
pump-probe system broadly tunable over the visible and the near infrared
i. Instrum. 77, 023103 (2006).
arametric amplifiers. Rev. Sci. Instrum. 74, 1 (2003).
elaxation in metals: Theory and exact analytical solutions. Phys. Rev. B
66 (1960); 39, 1437 (1960) [Sov. Phys. JETP. 11, 696; 12, 1000 (1960)].
rons in metals. Phys. Rev. Lett. 59, 1460 (1987).
4
t distribution at t=τ
i-Dirac distribution
-5 0 5 10 15
0.01
0. 1
1 Exact distribution (t=τ )
Fermi-Dirac distribution
n(E)
E/kBT
b)
y
− ARPES data − Fermi function fit (2TM) − K-A model fit
0.01
0.1
1
E/kBT
-5 0 5 10 15
Figure 16. The ARPES spectrum of Bi2Sr2CaCu2O8 immediately after excitation (at zero delay) from Ref. 58 (black line), a fit to a Fermi-Dirac function (red line) and the calculated distribution function from Kabanov and Alexandrov [170] (Blue line)
the temporal resolution and spectral coverage of time-resolved experiments led to directly measure the dynamics (∼400 fs) of formation of the thermalized electron distribution in gold [169], that can be exactly reproduced by the EMTM. Nonetheless, a complete description of the problem should rely on the calculation of the real QPs distribution function beyond the approximation of the EMTM. Kabanov and Alexandrov re-examined the kinetic equations without prior assumptions regarding electron thermaization, and obtained an exact solution for the energy relaxation rate [170]. They analyzed P-p relaxation rates using an analytical approach to the Boltzmann equation, without assumptions regarding quasiequilibrium distributions for the electrons or phonons, and with particular focus on cuprate superconductors. They applied the Landau-Fokker-Planck expansion, expanding the electron-phonon collision integral at room or higher temperatures in powers of the relative electron energy change in a collision with a phonon, ħω/(πkBT ) . 1. Then the integral Boltzmann equation for the non-equilibrium part of the electron distribution function φ(ξ, t) = f (ξ, t) − f0(ξ) is reduced to a partial differential equation in time-energy space [170]:
γ−1φ ̇(ξ, t) = ∂
∂ξ
[
tanh(ξ/2)φ(ξ, t) + ∂
∂ξ φ(ξ, t)
]
, (23)
where f (ξ, t) is the non-equilibrium distribution function, and γ = πħλ〈Ω2〉/kBT . The electron energy, ξ, relative to the equilibrium Fermi energy is measured in units of kBT . Multiplying Eq. 23 by ξ and integrating over all energies yield the rate of the energy relaxation:
E ̇ e(t) = −γ
∫∞
−∞
dξ tanh(ξ/2)φ(ξ, t), (24)
where Ee(t) = ∫ ∞
−∞ dξξφ(ξ, t). Under appropriate conditions, the characteristic electron-phonon relaxation rate given by the calculation differs from the rate derived by Allen in the numerical factor (which is twice larger) and the fact that the


 May 25, 2016
37
ambient temperature enters the formula instead of the electron temperature:
τe−lat = 2πk2
B Tlat
3ħλ〈Ω2〉 (25)
