Repository: AdQuanta/glued-trees

# Glued-Trees-Quantum-Walk
Protecting coherence in the glued-trees quantum walk via sparse, long-range, intra-layer connectivity.

File: raw/literature/2016-03-03-ultrafast-optical-spectroscopy-of-strongly-correlated-materi-full-text.md (part 4 of 9)
# Ultrafast optical spectroscopy of strongly correlated materials and high-temperature superconductors: a non-equilibrium approach - Full Text
alleviating the need to determine the initial electron temperature Te. The validity of these approaches requires careful consideration of electron-electron scattering rates, that crucially dependent on the specific material considered. The estimate that leads to Eq. 25 is supported by the experimental evidence of a non-thermal distribution in ARPES, which shows that the 2TM fails to describe the high-energy electronic distribution at very early times on the order of 50-100 fs [170, 171]. In Fig. 16 we show a comparison of the Fermi function used by the 2TM and the TR-ARPES data for Bi2Sr2CaCu2O8 together with a fit to a Fermi-Dirac distribution used to estimate Te. Compared to the Fermi-Dirac curve, these data show a high-energy tail very similar to the exact non-equilibrium distribution from Ref. 170. Further confirmation of the validity of the formula 25 is the observation of linear dependence on sample temperature, just as predicted. The most important conclusion from this work is that the assumption that either electrons or phonons have equilibrium distribution functions is very approximate, and it may not hold quantitatively for the case of cuprates. The 2TM can be easily extened to include the effect of thermal diffusion, in which case an additional term appears for the electronic and bosonic (i = be, SCP, lat) temperatures in the form of Fick’s second law dTe,i/dt = −D∇2Te,i, where D = Ke,i/ρe,iCe,i is the thermal diffusivity, where Ke,i is the thermal conductivity and ρe,i is the density. In all-optical measurements, the energy relaxation rates are inferred from the transient reflectivity response. The probe is assumed to measure the relaxation of the dielectric constant (and thus reflectivity) as a result of the relaxation of the electronic distribution function for the electrons, assuming electron-hole symmetry. The optical experiments rely on the existence of excited states for the final states in the probe transition, in which case the response is a summation over all the possible vertical transitions weighted by the matrix elements Mif (E, k). Time resolved angular resolved photoelectron spectroscopy (ARPES) masures the electronic distribution functions more directly [58, 172, 173]. Optical and ARPES experiments potentially give similar information, allowing a comparison of the model predictions with experiements. The values of relaxation time from time-resolved ARPES experiments [58, 172–174] agree very well with the optical experiments in BiSCO [175–177]. All these models rely on the Fermi-liquid description of the electronic properties, of the electron-electron, and of the electron-boson scattering processes. The extension of these models to correlated materials, in which even the applicability of the concept of quasiparticle is disputed, is one of the great challenges of nonequilibrium physics in solid state systems. More broadly, electronic correlations provide a wealth of additional scattering channels, such as spin fluctuations and spin/charge orders, that could accelerate the heat exchange processes and the onset of quasi-thermal distributions.
3.4. The basic concepts of non-equilibrium superconductivity
The outcomes of the first single-colour experiments (see chapter 5) triggered an intense effort to develop simple models to interpret the novel information coming from the ultrafast dynamics. Although the energy released by the pump pulse


 May 25, 2016
38 C. Giannetti, M. Capone, D. Fausti, M. Fabrizio, F. Parmigiani, D. Mihailovic
would eventually lead to a quasi-thermal state characterized by a local effective temperature, the high temporal resolution of the experiments allows to access the dynamics of the thermalization process itself. On this timescale the thermodynamic state, i.e., the distribution of the charge-carriers and bosonic excitations, cannot be described by a single temperature. The simplest approach is to treat the electrons and the bosonic baths as different coupled systems, characterized by specific effective temperatures. In this picture, the thermal state is achieved via the energy exchange among the different subsystems and the relevant timescale is regulated by the electron-boson coupling function (see chapter 3). On the other hand, the study of the relaxation dynamics becomes a more complex problem when the systems undergoes the superconducting phase transition or, more in general, any kind of symmetry-breaking transition. In this case, the opening of a gap in the density of state introduces additional phase-space constraints for the scattering processes, that typically result in a bottlenecked dynamics. This problem will be tackled either from the microscopic point of view, in which the dynamics is the result of the interaction between non-thermal gap-energy electrons and bosons, or from the thermodynamic point of view, through the Ginzburg-Landau functionals. Even though the simple models presented in this chapter sometimes rely on brutal approximations, they represent the fundamental tools to move the first steps towards the quantitative study of the results of ultrafast experiments and to connect the ultrafast relaxation processes to the quasiparticle dynamics presented in chapter 3.
3.4.1. The bottleneck in the dynamics: the Rothwarf-Taylor equations
The issue of QPs relaxation in superconductors is relevant for non-equilibrium superconducting devices, superconducting particle detectors and for photoexcitation experiments. From QP recombination studies one can infer the intrinsic relaxation times and their dependence on the experimentally tuneable parameters, such as the excitation intensity. Uniquely, P-p techniques can distinguish between gap states and pseudogap states on the basis of their lifetimes. This is particularly important when the system under study is inhomogeneous, either in real space or in k-space. Real-space inhomogeneity may arise due to the presence of self-assembled stripes or aggregated textures [178, 179]. In k-space, we can speak of inhomogeneity when states at different regions in the Brillouin zone (BZ) have different character: for example some states may have polaronic character, while other states may have extended state character. This is particularly important in in cuprates, due to the nodal-antinodal dichotomy, and in multi-band superconductors, such as pnictides, where a number of bands cross the Fermi level and become gapped below the superconducting transition. Very similar phenomenology is encountered also in other gapped systems, particularly CDW systems, where the Fermi surface is gapped in some regions of the BZ due, for example, to a Peierls instability [180]. The main difference is that in superconductors the gap is intended for single particle excitations out of the ground state, whereas in CDW systems, there is a gap for electron-hole excitations. In photoexcitation experiments, after the initial rapid energy relaxation lasting for few hundreds femtoseconds, the electrons (holes) are nearly in equilibrium with phonons irrespective of whether there is a gap in the electronic spectum or not. While in a gapless metal, the relaxation proceeds further towards thermodynamic equilibrium by the QP emission of low-energy acoustic phonons, in superconductors and CDW systems the final states are limited by the presence of a gap. In this case the QPs can relax to the ground state only provided that they emit a phonon with an energy greater than 2∆, where ∆ is the single particle gap energy (see Fig. 17). In other words, the energy relaxation process is interrupted when photoexcited


 May 25, 2016
39
t ~ 1 fs
τR = 40 ~ 100 fs
12 3 4
Δ
hν
ħω
ħω
Energy
Figure 17. The relaxation of photoexcited electrons takes place in distinct steps (an analogous process takes place for holes). The inital steps are photoexcitation (1), electron-electron thermalisation and avalanche energy relaxation (2). The latter takes place within 40-100 fs. Thereafter quasiparticles recombine into pairs across the superconducting gap ∆ (3) with the emission of high frequency phonons (orange wiggly arrows) with an energy ħω > 2∆. These GFPs can immediately break pairs (4), leading to a cyclical process shown by the blue arrows. This process is terminated either by anharmonic decay of GFPs with energy ħω < 2∆ or by phonons escaping from the photoexcited volume[181, 182].
particles reach states near the gap in the energy spectrum. As already discussed in the previous section, these non-equilibrium quasiparticles can be detected by excited state absorption or photoemission, measuring the QP density (n(t)) at the gap edge. It was recognized already in 1979 by Rothwarf and Taylor (R-T) that the measured QP lifetime for these states is not governed by the intrinsic recombination rate R because one needs to take into account phonon reabsorption processes from the ground state, as shown in Fig. 17. They proposed a simple model to account for phonon re-absorption, in which the QP and pairing boson population dynamics are described in terms of two non-linear differential equations [181]
dn
dt = I0 + ηN − Rn2 (26)
dN
dt = − ηN
2 + Rn2
2 − γ(N − NT ) (27)
where n is the QP population, N is the total gap-frequency phonon (GFP) population that can be separated into the photoexcited and thermal contributions: N = NP E + NT . η is the probability for pair breaking by the absorption of a phonon, and R is the bare QP recombination rate with the emission of a phonon and I0 describes the incindent pulse. The factor 2 comes from the fact that two QPs are annihilated with an emission of a single phonon in a recombination event. γ describes the loss of phonons by mechanisms such as phonon escape from the superconducting region [182] in mesoscopically inhomogeneous systems or in thin films; or anharmonic decay of the high-frequency phonons (ħω > 2∆) into lower frequency phonons (ħω < 2∆). Phonon escape may be important in inhomogeneous systems, or in thin films. In such cases, the rate limiting step is determined by the


 May 25, 2016
40 C. Giannetti, M. Capone, D. Fausti, M. Fabrizio, F. Parmigiani, D. Mihailovic
a)
ħω
ħω1
ħω2 b)
S
N
S S Substrate
c)
Figure 18. The processes which determine the rate limiting step, γ in the R-T equation 27. a) Anharmonic decay of phonons with energy ħω > 2∆ to lower energy phonons prevents further pair-breaking. b) Phonon escape from superconducting regions in an inhomogeneous state, such as a vortex state or an intrinsically textured state, removes them from the R-T loop[182]. c) Phonons escaping from the superconductor to the substrate cannot be reabsorbed, and present a rate limiting step in thin film samples.
characteristic length scale of the superconducting regions or the thickness of the film [183]. The anharmonic decay rate is known from phonon linewidths and time-resolved Raman measurements to be in the 0.2 ∼ 1 ps−1 range [184]. While the model was originally formulated for phonons as the pairing bosons, the model in its various forms applies equally to phonons and spin excitations as pairing bosons [185]. Indeed, apart from classical superconductors [186], hole [184, 187–198] and electron doped [199, 200] cuprates, MgB2 [201], and recently pnictides [37, 202, 203], the model has been successfully used for optical studies concerning the QP recombination across the gap in several charge-density wave systems [57, 180, 204–206] and the relaxation of electrons between low-energy electronic states in Jahn-Teller ordered systems and in heavy electron systems [207–209]. Although the R-T equations can be solved numerically, analytic solutions [185] are more useful in performing systematic analysis as a function of particular parameters, such as excitation power, carrier density and temperature. In particular, analytical solutions reveal non-linear dependences of the relaxation time on pump intensity, as well as bimolecular decay kinetics or simple exponential behaviour with different excitation densities. In thermal equilibrium N = NT , n = nT and the equations reduce to ηNT = Rn2
T . The thermal-QP density at temperature T can be estimated as [185]
nT (T ) ∼= N (0)√2π∆kBT exp (−∆/kBT ) (28)
Here N (0) is the electronic density of states at Fermi energy, and ∆ is the energy gap. The estimate of the GFP density is given by:
NT (T ) ∼= 36 ν′∆2kBT
(ħωD)3 exp (−2∆/kBT ), (29)
where ħωD is the Debye energy and ν′ is the number of atoms per unit cell. As discussed in the previous section, for small perturbations the optical response is proportional to the excess QP density np. Substituting np = n − nT and Np =


 May 25, 2016
41
N − NT into 26 and 27we can rewrite the RT equations:
dnp
dt = I0 + ηNp − 2RnT np − Rn2p
dNp
dt = J0 − ηNp/2 + RnT np + Rn2p/2 − γNp,
(30)
here we used the equilibrium condition: ηNT = Rn2
T.
We can now discuss a number of different regimes for QP recombination. In the so called weak bottleneck regime the decay is dominated by γ, i.e. γ/η 1, the first
equation simplifies to dnp
dt = −2RnT np − Rn2p. The relaxation rate τ −1, defined as
−dnp/dt
np for t → 0, is temperature and intensity dependent:
τ −1 = R(2nT + np(0)), (31)
where np(0) is np at time t = 0. The relaxation time is dominated by two-body processes for low temperatures when nT np, but it shows a single particular exponential decay for the low excitation case (nT np). More interesting is the opposite limit, namely the strong bottleneck regime where γ/η 1. In this regime breaking of pairs by GFP is dominant, causing an initial fast exchange of energy between QPs and GFP (compared with 1/γ) leading to a quasi equilibrium between GFP and QP. This can be described as a two temperature regime where GFP and QP are in thermal equilibrium at a higher temperature than the rest of the system. This regime was named prebottleneck dynamics and the relaxation following it superconducting state recovery dynamics. We can look at the superconducting state recovery dynamics in two limits. The low temperature limit is for the case when nT η/R. In this case R(nT + np) γ and the thermal equilibrium is not established. The relaxation rate for this limit is again temperature and intensity dependent:
τ −1 = 2 Rγ
η (2nT + np(0)) (32)
For high temperature limit nT > η/R the relaxation rate is:
τ −1 =
{ γ for np nT , γ/2 for np nT
(33)
For this limit it is also interesting to write down the np as a function of light excitation density εl as quasi thermal equilibrium is achieved:
n0
p= 1
4
(
η
R − 4nT +
√
η2
R2 + 8nT
η
R + 16n2
T +8η
R
εl ∆
)
(34)
The buildup of the signal prebottleneck dynamics depends on the initial processes after photoexcitation in RT equations marked as I0, J0. For the case where the first relaxation of highly excited quasiparticles is predominantly electron-phonon relaxation and the majority of the energy before thermal equilibrium is in the


 May 25, 2016
42 C. Giannetti, M. Capone, D. Fausti, M. Fabrizio, F. Parmigiani, D. Mihailovic
phonon system the finite risetime can be described with Eqs. 30:
dnp
dt ≈ ηNp, (35)
while n2p is negligible. By use of the two temperature model governed with bottleneck dynamics and conservation of energy Kabanov [184] derived equations for temperature dependence of the density of optically excited QP in low excitation limit as quasi-thermal equilibrium is reached between QP and GFP:
np = εl/∆p
1 + B exp (−∆p/kBT ) (36)
np = εl/(∆(T ) + kBT /2)
1+B
√ 2kBT
π∆c(T ) exp (−∆(T )/kBT )
. (37)
The first equation is for the case of a temperature independent gap like pseudogap with ∆p = constant and the second for a temperature dependent gap ∆(T ) such as the superconducting gap. In the equations the parameter B = 2ν ̃/N (0)ħΩc with N (0) a density of states at Fermi energy, ν ̃ is the effective number of phonon modes per unit cell participating in the recombination process and Ωc is the characteristic phonon cutoff frequency. It should be pointed out that these equations are derived for an isotropic energy gap (s-wave), whereas the calculations for anisotropic (d-wave) gap predict a different temperature behavior [184]. Since the simple swave model works well with several materials (see Sec. 5), it is argued that the recombination process mainly takes place at anti-nodes, where the gap magnitude is maximum.
3.4.2. The response due to the effective temperature and chemical potential perturbations in the superconducting state
A phenomenological description of the electron dynamics in the superconducting phase should account for the non-thermal modification of the electronic occupation induced by the pump pulse. To address this issue we recall the dependence of the superconducting (isotropic) gap on the excitation distribution function, as given by the BCS gap equation:
1 = N (0)Vpair
∫ ħωD
0
dk
√
2
k + ∆2
[
1 − 2f0
(√
2
k + ∆2/kBT
)]
(38)
where N (0) is the electronic density of states at the Fermi level, ∆ the gap and Vpair the attractive pairing potential. The main role of the thermal energy kBT is to control the number and the distribution of excitations in the empty states, k, above the Fermi energy. When the temperature is increased, the thermal occupation of the available states Ek=√
k + ∆2, given by the Fermi-Dirac distribution f0(Ek/kBT ), prevents these states from participating to the formation of the superconducting condensate and eventually leading to the superconducting-to-normal state secondorder phase transition. When the system is excited by light pulses with photon energy ħω>∆, the thermal distribution is perturbed leading to a transient nonequilibrium population described by: fk=f0(Ek/kBT )+δfk. The number of excess


 May 25, 2016
43
excitations can be calculated by integrating the non-equilibrium distribution:
δn = 1
∆(0)
∫∞
0
δfkd k (39)
The simplest approach to account for the photoinduced non-equilibrium population is attained by introducing some effective parameters, namely an effective temperature Teff [210] or chemical potential μeff [211] to describe δfk. Although simple, these two effective distributions represent the general classes of perturbation that can be applied to a superconducting system [212]. In the effective temperature model, δfk(Teff ) is even with respect to inversion through the Fermi energy and the excess distribuition is the same for electron-like and hole-like excitations. In this case the non-equilibrium population is calculated by a Fermi-Dirac distribution at the effective temperature Teff >T . In contrast, a change in the effective chemical potential describes any odd perturbation of fk, in which the excess electron- and hole-like excitations are unbalanced. In the superconducting state, the possible shift of the chemical potential of ”normal” quasiparticles can be balanced by the opposite shift of the chemical potential of superconducting pairs. The μeff model can be used when the excitation process is charged, in the sense that it intrinsically changes the number of charged carrier, such as the case of electron injection in superconductors. The case of photoexcitation in multiband systems is more complex. The photoexcitation process does not alter the total charge distribution of the system, but creates a non-thermal distribution of electron-hole excitations. If the electron and hole density of states are completely symmetric, the chemical potential remains constant during and after the photoexcitation process. However, in realistic multiband systems the density of states and the effective mass of the empty levels filled by the electrons can be dramatically different from those of the occupied states below the Fermi level. As a consequence, an excitation can lead to the simultaneous variation of Teff and μeff in order to maintain the charge-neutrality. This picture is expected to represent well the case of underdoped cuprates, that are characterized by the pseudogap and the superconducting gap, and of charge-transfer insulators, in which the excited electron have 3d character, while the excited holes mainly reside in the O-2p orbitals. Both models predict a decrease of the superconducting gap ∆(δn, T ) when increasing δn (expressed in units of 4N (0)∆(0, 0)) but with important differences [213]. In the Teff model the gap dependence can be approximated by ∆(δn, 0)/∆(0, 0)≈1-32(3δn)3/2/π3 and a complete closing is obtained at δncr(Teff )'0.33, causing a second-order phase transition to the normal state. In
the μeff model the gap closing is slower, i.e. ∆(δn, 0)/∆(0, 0) ≈1-4√2δn3/2/3, and, before the complete gap collapse at δn '0.65, the free energy of the superconducting state equals the normal state one. The free energy difference between the two phases, in units of the condensation energy Uc=N (0)∆2(0)/2, is expressed [213]
as ∆F (δn) ≈ −1/2 + 16√2δn3/2/3 and reduces to zero at δncr(μeff )'0.16. The most important consequence is that, within the μeff model, a first-order phase transition from the superconducting to the normal state can take place. This possibility introduces a non-thermal scenario in which superconducting and normal domains can spatially coexist, in contrasts to what expected in equilibrium conditions. We underline that the differences between the predictions of two models are not related to the density of excitation injected into the system but to their energy distribution. We stress that the crucial issue to describe the photo-excitation process through


 May 25, 2016
44 C. Giannetti, M. Capone, D. Fausti, M. Fabrizio, F. Parmigiani, D. Mihailovic
the Teff or μeff models is the way the pulse energy, Ep, is shared among the different degrees of freedom of the system, i.e.Ep =EQP + Ec + Eph + Ebos, where EQP is the energy directly absorbed by QPs excitation, Ec is the energy necessary to modify the condensation energy of the system, Eph and Ebos are the energies released to the phonons and to other bosonic fluctuations, such as short-range AF excitations. While the Teff model directly provides the amount of energy delivered to the bosonic degrees of freedom, that are described by a Bose-Einstein distribution at Teff , in the μeff model the excess bosons are not accounted for and the absorbed energy is entirely absorbed by the shift of the chemical potential. Calculating the excess excitations injected by a short light pulse in the limit of weak optical perturbation (δn nT , where nT is the total number of thermal excitations), it has been shown [184] that:
δn = Ep/[∆(T ) + kBT /2]
1 + g(kBT /∆)exp[−∆(T )/kBT ] (40)
where g(kBT /∆) is a function of the temperature dependent gap. A common assumption is that the photoresponse of a superconducting systems is proportional to the number of excess excitations. This is particularly reasonable in the case of optical measurements in transmission on thin films, in which the relative variation of transmissivity, δT /T is directly proportional to the change in absorption, given by the imaginary part of the complex refractive index (n+ik). In this case, the relation δk/k ' δn/nT and Eq. 40 suggests that the photoresponse is given by a universal function of ∆(T )/kBT and can be used as a powerful probe of the gap amplitude, also in systems that exhibit multiple gaps [184, 188]. Once the optical perturbation is halted, the equilibrium distribution at the temperature T is recovered by exchanging energy with the thermal bath constituted by the different degrees of freedom interacting with quasiparticles. In conventional superconductors, the main relaxation channels is provided by the inelastic scattering with phonons, although elastic electron-electron scattering processes can play a role in the case of an anisotropic gap. Although a quantitative estimation of the relaxation time should be based on a microscopic model accounting for the density of states and all the possible couplings with bosonic fluctuations, a simple and general phenomenological expression links the relaxation time, τTeff ,μeff to the gap value, in the limit ∆ kBT , i.e., for T 'Tc:
τTeff ,μeff = cTeff ,μeff
kB Tc
∆(T ) (41)
where cTeff ,μeff is a coefficient that depends on the microscopic parameters of the system and is proportional to the inelastic scattering time of a quasiparticle at the Fermi surface. This relation predicts a characteristic divergence of the relaxation time when Tc is approached, that is related to the progressive decrease of the phasespace available to inelastic scattering processes that involve a fraction ∆(T )/kBTc of the thermally occupied states.
3.4.3. Sub-gap photo-excitation and gap enhancement
A particularly interesting case is related to the sub-gap (ħω <2∆(T )) optical excitation of a superconducting or, more in general, of a gapped system at the equilibrium temperature T . As discussed in the previous section, Eq. 38 suggests that the QP distribution plays the fundamental role in determining the gap value. Therefore, by manipulating the equilibrium QP distribution function on the energy scale kBT , it is possible to enhance the gap value [212, 214], provided that


 May 25, 2016
45
the total number of excitations is not increased, i.e., δn=0. During the photoexcitation process, the constraint ħω <2∆(T ) does not allow breaking Cooper pairs and photoinjecting additional excitations, while thermal quasiparticles are preferentially elevated from the low-lying states at ∆ ≤ Ek ≤ ∆+ħω, to the less populated states at Ek > ∆+ħω. Intuitively, this process increases the number of states (δfk <0) at Ek ≥ ∆ available for the formation of the superconducting condensate, thus increasing the value of the gap. From the gap equation, it is possible to define the effective temperature change δTeff corresponding to the change of the gap amplitude:
δTef f
T'
∫ +∞
−∞
δfk
√
2
k + ∆2(T )
d k (42)
that becomes negative (effective cooling) when δfk <0. This effect is particularly evident at moderate temperatures while at very low temperatures, the absence of thermal excitations prevents the formation of the non-thermal distribution necessary to achieve the gap enhancement. In conventional superconductors, the gap is of the order of a few meV, that requires excitation with sub-THz electromagnetic radiation to fulfil the relation ħω<2∆(T ). Indeed, a gap enhancement corresponding to δTeff ∼2% by continuouswave microwave radiation has been demonstrated in thin metallic films [215, 216]. For T >Tc it has been shown that a new superconducting state with a finite gap is the stable solution of the gap problem upon CW irradiation [217]. In principle, the same approach could be extended to achieve the gap enhancement in high-temperature superconductors. The large value of 2|∆| ∼40 meV [218] permits to design experiments in which short and very intense THz and far-infrared pulses are used to create a transient non-thermal population. However, the dwave character of the superconducting gap prevents from achieving the condition ħω <2∆k(T ) for every k value. In particular, a large rate of QP production is expected in the nodal region, i.e., k ∼ (π/2,π/2), in which ∆(π/2,π/2)=0. Furthermore, the non-thermal population can be sustained on the timescale determined by the relaxation time given by Eq. 41, that is proportional to the inelastic scattering time of QPs at the Fermi surface. Therefore, the wealth of different scattering channels available in correlated materials (see previous sections) could confine the typical inelastic scattering processes to the femtosecond timescale, making extremely difficult the feed of the non-thermal distribution necessary to achieve the gap enhancement condition. A microscopic description of the out-of-equilibrium superconductivity in correlated materials and the possible d-wave gap enhancement via ultrashort THz pulses represents a challenge for condensed matter theory and experiments.
3.5. Dynamics of the order parameters: time-dependent Ginzburg-Landau functionals
Any system characterized by a broken symmetry can be described through the Ginzburg-Landau functionals that introduce the concept of (complex) order parameter Ψ(r) [219]. The ground state of the system is obtained by minimization, over the entire volume, of the normalized (and adimensional) Landau free-energy, U ̃ :
U ̃ =
∫
(u ̃0 + A0(P, T )
2 |η|2 + B(P )
4 |η|4 + λ|∇η|2)dv (43)


 May 25, 2016
46 C. Giannetti, M. Capone, D. Fausti, M. Fabrizio, F. Parmigiani, D. Mihailovic
0 time 0 time
η(t) η(t)
η(t)
η(t)
impulsive excitation " A(t)=A0+δ(t) →sin-like
displacive excitation " A(t)=A0+H(t) →cos-like
A(t)=A0+e-t/τ excitation" →sin(ω0t+φ)
displacive excitation" η(t)=η0+δ(t) →cos-like
overdamped incoherent
a
b
c
d
Figure 19. Dynamics of the order parameter in a broken-symmetry phase.
where η=Ψ/Ψeq is the order parameter normalized to its equilibrium value, A0(P, T ) and B(P ) are the coefficients that determine the thermodynamics of the symmetry-broken second-order phase transition, and λ is the stiffness to the spatial perturbations of η. The generality of this approach allows treating on the same footing a wealth of different ordering phenomena of relevance to correlated materials, such as lattice distortions, magnetic ordering, superconductivity and charge density wave (CDW) instabilities. The extension of this approach to describe the dynamics of the order parameter after an impulsive excitation is based on the possibility of replacing the temperature-dependent coefficient A0(P, T ) with a time-dependent function A(t).
A general equation of motion can be derived by differentiating U ̃ with respect to the order parameter:
d2η
dt2 + αω0
dη
dt = −ω2
0
∂U ̃
∂η = −ω2
0[A(t)η + Bη3] (44)
where ω0 is the eigenfrequency of the mode, characterized by a well-defined dispersion. For sake of simplicity, we assume a real homogeneous order parameter which describes an optical mode whose dispersion is almost flat. The possible damping of the coherent motion of η is introduced through the adimensional coefficient α. At equilibrium, ∂U ̃ /∂η=0 and Eq. 44 does not contain any forcing term. As soon as a perturbation is applied, ∂U ̃ /∂η 6=0 and a coherent motion is triggered, whose dynamics is controlled by the shape of the mexican-hat potential U ̃ (see Fig. 19). This simple formalism can be applied to describe different processes that are relevant to time-resolved experiments. The naı ̈ve picture is that the interaction with the pump pulse prepares a perturbed state of the system in which the value of the order parameter is partially quenched from ηeq=1 to 1-δη(t). In this case, the potential is unchanged and the evolution of the system is that of an harmonic oscillator in which the initial displacement is maximum, while the initial velocity is


 May 25, 2016
47
null. This typical cos-like oscillatory dynamics is shown in Fig. 19a. The damping term α mimic the energy exchange process with the thermal bath that transforms the energy selectively stored in the coherent motion into thermal energy shared among the different degrees of freedom. In other terms, the loss of coherence of the oscillation of η(t) is a consequence of the dissipation to the thermal bath that ultimately allows the relaxation to the equilibrium value η=ηeq=1. Nonetheless, this simple picture does not represent most of the excitation processes in which there is no direct dipole-allowed coupling between the light pulse and the order parameters. In contrast, the excitation pathway is usually mediated by some electronic transition, either real or virtual, that impulsively modify the potential landscape of the system. This process can be modelled by introducing the time-dependent coefficient A(t)=A0+f (t) which describes the temporal evolution of the perturbation, that can have either an impulsive or displacive character. In the first case, the change of A(t) instantaneously follows the temporal profile of the laser pulse and can be represented by a delta-function, i.e., f (t)=δ(t). This process is analogous to impulsively change the initial velocity of an harmonic oscillator, while leaving the initial position unchanged. As a consequence, a sin-like oscillation of the order parameter is triggered, as shown in Fig. 19b, that eventually relaxes back to the equilibrium value. Among the processes that can be represented by an impulsive change of teh potential, there is the Impulsive Stimulated Raman Scattering (ISRS) mechanism. Here, a portion of energy is impulsively released to initiate the coherent oscillation of η via a virtual electronic transition, following the cross section and the selection rules of the conventional Raman scattering processes. However, in many cases the interaction with the pump pulse involves real electronic transitions that absorb most of the energy that is locally stored in the system and is released to the rest of the bulk on a longer timescale (typically on the order of 0.1-1 ns) that is related with the heat diffusion process. In this case, the excitation process is displacive and the change in the potential is a step-like function given by f (t)=H(t), where H(t) is the Heaviside function. The typical oscillatory dynamics, reported in Fig. 19c, exhibits a cos-like character but approaches an asymptotic value, η∞=A(t → ∞)/B, that is different from ηeq=1. This kind of dynamics is general to all processes in which the pump excitation induces a long-lived change of the equilibrium potential, such as the case of a photoinduced phase transition or of a temperature increase directly induced by the pump pulse or consequent on the decoherence of η(t), as recently shown in the case of the spin dynamics in the antiferromagnetic dielectric KNiF3 [220]. Intriguingly, the motion equation of Eq. 43) constitutes also the link to thermodynamic description of the relaxation process of a system adiabatically driven out of equilibrium. In Fig. 19b we show the relaxation dynamics in the case of an overdamped oscillation (α 1, blue line) and a completely incoherent relaxation (α → ∞, black line). In this last case, the second-order term can be neglected and the dynamics reduces to the classical kinetic equation [221]:
dη
dt = −g ∂U ̃
∂η (45)
where g=ω0/α. This equation can be linearized for small perturbations, δη, obtaining:
dδη
dt = − δη
τGL
(46)
where τGL=-2gA(P, T ) is the exponential decay that describes the relaxation dy


 May 25, 2016
48 C. Giannetti, M. Capone, D. Fausti, M. Fabrizio, F. Parmigiani, D. Mihailovic
namics of δη. Finally, Fig. 19b displays an intermediate scenario in which the timedependent coefficient A(t)=A0+ae−t/τ relaxes on a timescale of the same order of the damping of the system and of the oscillation period. When an inhomogeneous system is considered, the |∇η|2 term must be included in the functional U ̃ . This leads to a second-order equation in the time and space coordinates that accounts for the propagation of δη(t, ~r) perturbation. This formalism can be extremely useful to treat thin films, interfaces and devices in realistic geometric configurations, for example the recovery of the superconducting order in LSCO [222]. Moreover, it has been recently applied to investigate the space-time propagation of the impulsive quench of a CDW order, in which the inhomogeneity of the process is intrinsically related to the finite penetration length of the electromagnetic field in the material [35]. The same formalism can be further extended to treat complex order parameters η=|η|eiφ, provided the derivative of the functional U ̃ in Eqs. 43 and 45 is performed with respect to the function η∗. Besides the dynamics of the amplitude of the order parameter, additional modes, related to the spatial and temporal variation of φ(t) emerge from the td-GL. Finally, the GL functional is extremely useful also in the case of systems, whose properties are the consequence of the interplay between two different order parameters, η1 and η2. The functional U ̃ can be extended to include both the order parameters and a quadratic interaction term, i.e., W |η1|2|η2|2, that can be either repulsive (competing phases, W<0) or attractive (cooperative phases, W>0):
U ̃ =
∫[
u ̃0 + A1(P, T )
2 |η1|2 + B1(P )
4 |η1|4 + λ1|∇η1|2
]
+
[ A2(P, T )
2 |η2|2 + B2(P )
4 |η2|4 + λ2|∇η2|2 + W |η1|2|η2|2
]
dv
(47)
Following the previous steps, it is possible to linearize Eqs. 47, obtaining a set of coupled equations:
dη1
dt = − δη1
τ11
− δη2
τ12
(48)
dη2
dt = − δη1
τ21
− δη2
τ22
(49)
The dynamics emerging from these equations is characterized by two diagonal time-constants (τ11 and τ22) that describe the intrinsic decay time with non interaction, and two non-diagonal terms (τ12=τ21) that depend on the parameter W . The possibility of studying the interplay between two competing phases in the time-domain has been recently applied to hole- and electron-doped cuprates [198, 223], demonstrating the competitive nature of the interaction between the pseudogap and superconducting phase, and in stripe ordered nickelates, supporting the scenario of strong coupling between the spin and charge sectors [73].
3.6. On the complexity of the scattering processes which regulate the quasiparticle dynamics
The brief overview of (quasi-)equilibrium dynamics in strongly correlated systems highlights the inseparable nature of the most relevant lattice and magnetic excitations. This points out the inadequacies of classical theory, particularly for dealing with inhomogeneous and fluctuating mesoscopically ordered phases. The concepts


 May 25, 2016
49
introduced in this chapter also challenge the knowledge coming from conventional equilibrium techniques and pave the way towards the use of non-equilibrium experiments to disentangle the intertwined degrees of freedom. In particular, we highlight the following aspects that constitute the bridge between the equilibrium properties and non-equilibrium dynamics, as discussed in chapter 3.4:
