Repository: AdQuanta/glued-trees

# Glued-Trees-Quantum-Walk
Protecting coherence in the glued-trees quantum walk via sparse, long-range, intra-layer connectivity.

File: raw/literature/2016-03-03-ultrafast-optical-spectroscopy-of-strongly-correlated-materi-full-text.md (part 5 of 9)
# Ultrafast optical spectroscopy of strongly correlated materials and high-temperature superconductors: a non-equilibrium approach - Full Text
• In correlated materials, the charge dynamics is regulated by a rich electron-boson coupling function, which includes the coupling with both phonons and bosons of electronic origin, such as spin fluctuations. These scattering processes can strongly affect the electronic self-energy up to an energy scale of hundreds of milli-electronvolts. • The anisotropy of the fundamental interactions in (pseudo-)gapped phases determines a k-dependent renormalization of the electronic self-energy and, therefore, of the most relevant scattering processes. This effect is further enhanced by the intrinsic tendency of correlated materials to develop symmetry-breaking instabilities. • The short-range electronic correlations, usually described through the Hubbard model, challenge the notion of quasiparticle in itself. In materials close to the Mott-insulating phase, the fundamental excitations involve incoherent charge fluctuations localized in real space. • Within the effective-temperatures approximation, the timescale of the relaxation dynamics observed in P-p experiments is controlled by the same electron-boson coupling function, Π(Ω), which also regulates the quasiparticle dynamics. In other words, the coupling to the bosonic (eg. phonons, spin fluctuations) baths, which renormalize the single-particle self energy and the quasiparticle effective masses, also provides the relaxation channels necessary for the relaxation of the photoexcited electrons. The electron-boson coupling function can be quantitatively estimated from the sub-ps dynamics in ungapped metallic phases. • The opening of a gap in the density of states and the onset of superconductivity call for a microscopic model to describe the relaxation dynamics. While the temporal evolution of the gap can be described by some form of effective-temperature or effective-chemical potential model, the relaxation of the electronic excitations across the gap can be successfully described by the Rothwarf-Taylor model. In this picture, the gap-energy bosons emitted during the recombination process accumulate to form a pair-breaking non-thermal population of bosons, which strongly slows down the relaxation process. • The time-dependent Ginzburg-Landau functionals constitute a simple tool to capture the phenomenology of the space-time propagation of the impulsive perturbation in a symmetry-broken phase.
4. Optical properties: a non-equilibrium approach
One of the major breakthroughs in the field of ultrafast optical spectroscopies was given by the possibility of tuning both the pump and the probe frequencies over a very wide region, ranging from the THz to the UV. While tuning the pump photon energy allows to selectively excite the system along well-defined pathways, the tunability of the probe can be exploited to explore the dynamics of many different degrees of freedom. Furthermore, the possibility of easily controlling the polarization of both the pump and probe beams makes the table-top tunable ultrafast experiments a novel tool complementary to the conventional equilibrium optical spectroscopies. Although we do not pretend to provide a comprehensive overview of the optical properties of correlated materials, that can be found else


 May 25, 2016
50 C. Giannetti, M. Capone, D. Fausti, M. Fabrizio, F. Parmigiani, D. Mihailovic
low-energy excitations
high-energy excitations
charge-transfer
5
6
0.1
2
3
4
5
6
1
R
0.0 0.5 1.0 1.5 2.0 2.5 energy (eV)
300 K 500 K
1.0
0.8
0.6
0.4
0.2
0.0
0.0 0.1 0.2 0.3 0.4 energy (eV)
Π(Ω)
Figure 20. Reflectivity of a prototypical cuprate. The red dots are the reflectivity of an optimally-doped Bi2Sr2Y0.08Ca0.92Cu2O8+δ sample (Y-Bi2212OP, p '0.16, Tc=96 K). The black line is the fit of the extended Drude model to the data. The inset displays the electron-boson coupling function Π(Ω) extracted from the EDM. The dashed line is the reflectivity computed in the case of an increase of the effective temperature of δT =200 K. Taken from [226]
where [224, 225], here we will present the most important concepts that constitute the bridge between the equilibrium and non-equilibrium optical properties. The possibility of investigating the ultrafast dynamics of different regions of the dielectric function will open the gate to many interesting experiments, whose results will be reported in chapter 5.2.
4.1. The fundamental optical features of correlated materials
In this section we overview the general features that constitute the starting point of the differential analysis for time-resolved measurements. In particular, we will focus on copper oxides which can be considered as prototypical materials, since, upon doping and temperature changes, they exhibit some general features that are of relevance for all correlated materials. Among these we cite: i) development of a Drude peak when the carrier concentration is increased; ii) charge-transfer transitions involving transitions from O-2p orbitals to the localized upper Hubbard band of the 3d Cu orbitals; iii) anomalous spectral weight changes involving the Drude peak and the high-energy U energy scale; iv) mid-infrared peaks (MIP) in the 0.5-0.7 eV energy range; v) signatures of the opening of the pseudogap and of the superconducting gap; vi) inductive response of the condensate. Figure 20 reports the ab-plane reflectivity of optimally-doped Bi2Sr2Ca0.92Y0.08Cu2O8+δ (Y-Bi2212) crystals (Tc=96 K), measured by conventional spectroscopic ellipsometry [227] at 300 K. The reflectivity of Y-Bi2212 shows some general features common to most of correlated materials:
i) below the dressed plasma frequency (ω ̄p ∼1 eV), defined through the relation Re{ (ω ̄p, T )}=0, the optical properties are dominated by a broad peak related to the optical response of the low-energy excitations in the conduction band. Interestingly, the dielectric function in this energy range cannot be simply reproduced by a Drude peak, in which a constant scattering rate τ and effective mass m∗ of the QPs is assumed. The strongly frequency-dependent scattering rate and effective mass, resulting from the


 May 25, 2016
51
interaction with bosonic excitations, can be accounted for by the more general extended Drude model [224], presented in section 4.1.1. When the density of the charge carriers is decreased by chemical doping, the weight of the Drude-like part of the spectrum is progressively suppressed until the insulating phase, exhibiting a charge-transfer gap at 1.5-2 eV (see Fig. 21), is reached. When moving to the low-doping region of the phase diagram, the optical conductivity of copper oxides is characterized by universal structures at ∼0.5 eV, which are usually named as mid-infrared peaks (MIP). Although their nature is often debated, the MIPs constitute a rather universal fingerprint of short-range electronic correlations. As a general picture, the MIPs can be rationalized as interband transitions between the filled lower Hubbard band and the empty quasiparticle states close to EF or between the filled quasiparticle states at EF and the empty upper Hubbard band (UHB). In both cases, the transitions involve delocalized QP states and localized states characterized by the doubly-occupancy of the Cu sites. Different interpretations as been also proposed, such as a subtle interplay between the strong coupling of the charge carriers with phonons and spin fluctuations [228, 229].
ii) above ω ̄p, the high-energy interband transitions dominate. In this energy range, the equilibrium dielectric function can be modeled as a sum of Lorentz oscillators in the >1 eV energy range [224, 225]. The attribution of these interband transitions in cuprates is a subject of intense debate. The ubiquitous charge-transfer (CT) gap edge (hole from the upper Hubbard band with dx2−y2 symmetry to the O-2px,y orbitals) in the undoped compounds is about 2 eV [224]. Upon doping, a structure reminiscent of the CT gap moves to higher energies, while the gap is filled with new transitions. This trend has been reproduced by Dynamical Mean Field Theory (DMFT) calculations of the electron spectral function and of the ab-plane optical conductivity for the hole-doped three-band Hubbard model [230]. The structures appearing in the dielectric function at 1-2 eV, that is, below the remnant of the CT gap at 2.5-3 eV, are possibly related to transitions between many-body Cu-O states at binding energies as high as 2 eV (for example singlet states) and states at the Fermi energy. More recently, equilibrium optical spectroscopy measurements [231] on HgBa2O4+δ have revealed an interband peak at 1.3 eV, which appears at the hole doping p ∼0.1 and progressively increases with maximum amplitude at optimal doping.
The spectral evolution of the cuprate optical conductivity when moving from the overdoped to the underdoped region of the p-T phase diagram presents many features similar to those characteristic of other correlated materials which undergo a temperature driven insulator-to-metal phase transition. In Fig. 21 we contrast the doping-dependent optical conductivity of YBa2Cu3O6+x and La2−xSrxCuO4 to that of the vanadates VO2 and V2O3 at different temperatures. As the insulating phase is approached, the Drude peak is progressively suppressed concomitantly with the divergence of the optical effective mass (see Section 4.1.1) and the increase of the intensity of the interband transitions. As a general behaviour, in correlated materials the changes of the optical conductivity in proximity of a metal-to-insulator transition involve energy scales on the order of the Hubbard U . To quantitatively address the temperature- or doping-related changes of the optical conductivity we introduce the optical spectral weight of the Drude-like peak,


 May 25, 2016
52 C. Giannetti, M. Capone, D. Fausti, M. Fabrizio, F. Parmigiani, D. Mihailovic
VO2
V2O3 La2-xSrxCuO4
YBa2Cu3O6+x
Frequency (cm-1)
σ1(ω) (Ω-1cm-1)
σ1(ω) (Ω-1cm-1)
Figure 21. Real part of the optical conductivity of prototypical correlated materials, such as VO2 [232], YBa2Cu3O6+x [233], V2O3 [234] and La2−xSrxCuO4 [235].
defined as:
SWD =
∫∞
0
ReσD(ω)dω (50)
As a consequence of the conservation of the total number of the charge carriers (with density N ) in the conduction band, SWD is a constant given by SWD=ω2
pl/8,
where ω2
pl=4πN q2/m∗ is the squared plasma frequency and m∗ is the effective mass of the free carriers. When the system undergoes a phase transition, e.g., from insulator to metal, the density of states at the Fermi level is expected to dramatically change and a more general sum rule, which accounts for the conservation of the total number of electrons in the conduction and valence bands, holds:
SWD +
∑
i
SWi = cost (51)
where SWi is the spectral weight of the interband transitions labeled by i. The normal-state optical properties of copper oxides mostly change, particularly in the infrared region of the spectrum, when the c-axis (i.e., perpendicular to the CuO planes) conductivity is considered. In particular, the infrared (ħω . 100 meV) optical conductivity is strongly suppressed from typical values on the order of 1000-2000 Ω−1cm−1 in the ab-plane, down to 400 Ω−1cm−1. Further, the optical conductivity along the c-axis assumes the characteristics of a strongly incoherent metal. Although the microscopic mechanisms at the origin of this strong scattering are still debated [224, 236], the underlying physics of this effect is related to the small interplane transfer matrix elements that are of the order of tc '30 meV for the most conducting systems. Therefore, the c-axis coherent is destroyed by the very strong in-plane scattering. Specifically, the timescale of the scattering processes involving the charge carriers is significantly smaller than the the time needed for the interlayer hopping, which is of the order of ħ/tc '20 fs.


 May 25, 2016
53
4.1.1. The extended Drude model
In the conventional Drude model, the optical absorption is mediated by scattering processes that lead to a finite lifetime τ of the free carriers. However, in most cases a constant value of τ does not allow to account for the coupling of electrons (or holes) with a rich spectrum of fluctuations and does not reproduce the experimental results. In the extended Drude model (EDM) the physical processes responsible for the renormalization of the lifetime and effective mass of the QPs are included in a phenomenological way, by replacing the frequency-independent scattering time τ with a complex temperature- and frequency-dependent scattering time τ (ω, T ):
τ −1 ⇒ τ ̃−1(ω) = τ −1(ω) − iω ̃λ(ω) = −iM (ω, T ) (52)
where 1 + λ ̃(ω) = m∗
m (ω) is the mass renormalization of the QPs due to many-body interactions and M (ω, T ) is the memory function. In the EDM, the optical conductivity σD(ω, T )=[1 − D(ω, T )]iω/4π is given by:
σD(ω, T ) = i
4π
ωp2
ω + M (ω, T ) = 1
4π
ωp2
1/τ (ω, T ) − iω(1 + λ ̃(ω, T )) (53)
The renormalized scattering rate and effective mass can be directly extracted from the measured Drude optical conductivity, through the relations:
1/τ (ω, T ) = ωp2
4π Re
(1
σD(ω, T )
)
(54)
1 + λ ̃(ω, T ) = − ωp2
4π
1
ω Im
(1
σD(ω, T )
)
(55)
Although this phenomenological version of the EDM does not provide any clue about the microscopic mechanisms responsible for the renormalization of the energy dispersion and lifetime of the QPs, it is very useful for directly extracting τ (ω, T ) and m∗(ω, T )/m from the optical data. The EDM can be used to demonstrate the correlated nature of the metallic phase of transition-metal oxides, in which the transition to the insulating phase is driven by the progressive localization of the charge carriers. In three-dimensions, this Mott-type transition manifests in the divergence [234] of the scattering rate (τ −1(ω, T )) and of the effective mass, which unveils a dramatic correlation-driven decrease of the the kinetic energy of the charge carriers. In lower dimensions, which is the case of copper oxides, the spatial correlations become important and the divergence is partially smoothed out. In copper oxides, the EDM has been widely [224] used to estimate the ab-plane scattering time of the charge carriers due to the interaction with any fluctuations present in the system. For example, in the normal state of Bi2212, τ −1(ω, T ) linearly increases from ∼1000 cm−1 (∼5 fs) at zero frequency, to ∼4000 cm−1 (∼1.3 fs) at ħω ∼0.5 eV. Above this frequency, which corresponds to the cut-off of the highest-energy fluctuations, τ −1(ω, T ) saturates to a constant value [237]. As soon as the system enters a gapped phase, τ −1(ω, T ) rapidly drops to zero on the energy scale lower than the energy gap. In some simple cases, the spectral weight SWD can be directly related to the average kinetic energy 〈K〉 of the charge carriers in the conduction band. As an example, in a single-band system in which the tight-binding model with nearest


 May 25, 2016
54 C. Giannetti, M. Capone, D. Fausti, M. Fabrizio, F. Parmigiani, D. Mihailovic
Figure 22. Electron-boson coupling function extracted from the Extended Drude analysis of spectroscopic ellipsometry data of different copper-oxides. Taken from [239].
neighbour hopping is a valid approximation, it is demonstrated [238]:
SWD = π2a2
δ e2
4ħ2Vatom
〈−K〉 (56)
where aδ is the lattice spacing projected along the direction determined by the the polarization δ of the incident light and Vatom is the volume per atom. Eq. 56 is valid when only the Drude contribution to the optical conductivity is included in the integration 50, in which the upper bound is infinite. In realistic analysis, however, the Drude contribution can be hardly disentangled from the additional interband transitions which appear at the >1 eV energy scale. Therefore, the spectral weight calculations are often performed using a finite-energy cut-off, Ωc, positioned inbetween the plasma frequency and the onset of the interband transitions. In this case, the spectral weight sum rules are not strictly valid since any change of the optical scattering rate leads to the modification of the Drude peak width which is missed when the finite cut-off integral is calculated. Quantitatively, this can be easily shown for the simplest Drude model in which the scattering rate is frequencyindependent:
SW (Ωc, T ) ' ωp2
8
[
1 − 2 γ(T )
πΩc
]
(57)
This relation is valid in the limit Ωc γ and can be extended to a frequencydependent scattering rate, provided that a suitable frequency-averaged 〈γ(T )〉ω is used. Considering the direct relation between the Drude spectral weight and γ(T ), Eq. 57 suggests that SWD can be used to study the temperature-dependence of the scattering rate of the charge carriers, which is strictly related to the scattering with bosonic fluctuations, as it will be discussed in the next section.
4.1.2. The electron-boson scattering in optics
From the microscopic point of view, the extended Drude formalism can be derived from the Holstein theory for normal metals [88]. Considering the Kubo formula and


 May 25, 2016
55
using complex diagrammatic techniques to evaluate the electron and boson thermal Green’s functions and omitting vertex corrections (Migdal approximation), the memory function M (ω, T ) results:
M (ω, T ) = ω
{∫ +∞
−∞
f (ξ, T ) − f (ξ + ω, T )
ω + Σ∗(ξ, T ) − Σ(ξ + ω, T ) + iγimp
dξ
}−1
− ω (58)
where f is the Fermi-Dirac distribution, γimp an intrinsic decay rate that accounts for the scattering by impurities and Σ(ω, T ) and Σ∗(ω, T ) the electron and hole k-space averaged self-energies, which can be calculated by Eq. 3. We pinpoint that, although the memory function M (ω, T ) has the same analytical properties of the single-particle self-energy Σ(ω, T ), it has a conceptually different meaning, since the optical transition at frequency ω involves a particle-hole excitation of the many-body system and provides information about the joint particle-hole density of states. Considering the vast amount of experimental indications that, at moderate doping concentrations (p >0.16), the fermionic and bosonic degrees of freedom can be separated [108], we assume that the EDM can be used to extract Π(Ω) from the optical conductivity, as measured at the equilibrium temperature T . Although sophisticated maximum entropy techniques [115] have been developed to unveil the rich details of the bosonic function [108], the main features can be evidenced by a simple histogram form for Π(Ω). The inset of Figure 20 displays the typical Π(Ω) histogram function, extracted by the equilibrium optical conductivity of optimallydoped Y-Bi2212. Π(Ω) is characterized by: i) a low-energy part (up to 40 meV) linearly increasing with the frequency. This part is compatible with either the coupling of QPs to acoustic [121] and Ramanactive optical [122] phonons or the linear susceptibility, as expected for a Fermi liquid [240]; ii) a narrow, intense peak centered at ∼60 meV, attributed to the anisotropic coupling to either out-of-plane buckling and in-plane breathing Cu-O optical modes [123] or bosonic excitations of electronic origin such as spin fluctuations [128, 132]; iii) a broad continuum extending up to 300-400 meV, well above the characteristic phonon cutoff frequency (∼90 meV) that strongly resembles the dispersion of magnetic excitations, evidenced by scattering experiments [107, 127, 129–131, 241–243], or loop currents [125]. The EDM model allows to treat on equal footing the electron-phonon coupling and the coupling to the additional degrees of freedom, mostly of electronic origin, that are common to all correlated materials. Interestingly, the formalism presented in this section constitutes the link between the single-particle self-energy and the optical self-energy. This fills the gap between the concept of QP scattering, as discussed in chapter 3, and the optical scattering rate introduced through the memory function. In this framework, the probability of a scattering event which enables the interaction of a free QP with the incoming photons is ultimately proportional to the density of bosons and to the strength of their coupling with the charge carriers. As extensively reviewed in Ref. [108], the Π(Ω) extracted by optical spectroscopy in copper oxides is in very good agreement with the electron-boson function measured by other single-particle and two-particle techniques such as ARPES, STM and Raman. In this framework, the temperature-dependence of γ(T ) naturally emerges from Eq. 58 and is directly related to the change of the number of bosons which can scatter with the carriers. Given the Π(Ω) function with a Ωc cutoff, γ(T ) can be easily calculated. γ(T ) exhibits a sub-linear increase for kBT <ħΩc, which approaches a linear trend as the temperature becomes larger than the energy scale of the bosonic fluctuations.


 May 25, 2016
56 C. Giannetti, M. Capone, D. Fausti, M. Fabrizio, F. Parmigiani, D. Mihailovic
Fig. 22 displays the doping and temperature dependent Π(Ω) on several families of copper oxides. Although the main role of the temperature is to modify the population of the bosonic modes, the histograms exhibit a small temperaturedependence, which becomes stronger in the underdoped regime. This result suggests that the picture of a sharp distinction between fermionic QPs and bosonic fluctuations, which interact though a temperature-independent coupling, is progressively lost when electronic correlations dominate the electronic properties. As a general trend, Π(Ω) is characterized by an intense and peaked low-energy structure, which progressively evolves in a rather flat background as the doping density is increased. This result can be connected to the presence of well-defined AF resonances at qAF =(π,π) in the underdoped compounds, which broaden and evolve in the continuum of the short-range magnetic fluctuations when the density of the charge carriers is increased by doping (see Section 3.1.3). The EDM has been widely employed to discuss the dynamics of the charge carriers in copper oxides and its relation with the onset of superconductivity [110, 115, 225, 239, 244–251]. Recent results suggest that the fluctuation spectrum could extend up to several eV [116, 252], hence of the order of the Hubbard energy U . The same formalism has been also applied to investigate the coupling in iron-based superconductors [253] and more conventional ferromagnetic systems [254]. When the density of the carriers is decreased (underdoping), the application of the EDM to copper oxides and, more in general, to correlated materials becomes more questionable for various reasons: i) the opening of the k-dependent pseudogap in the electronic density of states, which will be discussed in Section 4.1.2; ii) the loss of well-defined quasiparticles and the impossibility of separating fermionic and bosonic degrees of freedom; iii) the appearance of the MIPs which progressive replace the broad Drude-like peak.
Non-constant density of states. In the calculation of the self-energy (see Eq. 3), a constant density of states at the Fermi level has been considered. This assumption is dramatically broken by the opening of a partial or full gap in the DOS close to EF . Such a gap, lying within the same energy scale of the bosonic fluctuations, hinders a reliable modelling of the electron-boson dynamics. A further evolution of the EDM, accounting for a non-constant electronic density of states, has been developed by Sharapov and Carbotte [255], and has been used to analyze spectroscopic data at equilibrium [247]. In this model, the imaginary part of the electronic self energy is given by:
ImΣ(ω, T ) = −π
∫∞
0
Π(Ω){N ̃ (ω + Ω, T ) [n(Ω, T ) + f (ω + Ω, T )] +
+ N ̃ (ω − Ω, T ) [1 + n(Ω, T ) − f (ω − Ω, T )]}dΩ
(59)
where N ̃ (ω, T ) is the frequency-dependent normalized density of states, which can be modelled through a proper function of ω. ReΣ(ω, T ) is calculated from (59) through the Kramers-Kronig relations. This formalism has been introduced and successfully used to study the electron-boson coupling in the underdoped cuprates, characterized by the onset of the pseudogap ∆pg(k) at T <T ∗ [247]. The normalized density of states N ̃ (ω, T ) can be modelled by [247]:


 May 25, 2016
57
ab
Figure 23. Extended Drude model analysis of the frequency-dependent scattering rate in underdoped a) Bi2Sr2CaCu2O8+δ (Tc=67 K) and b) YBa2Cu3O6.50 (Tc=59 K). The coloured lines are the EDM fit to the experimental data (black lines) at different temperatures. The bottom panels display the electron-boson spectral function at different temperatures. Taken from Ref. 247.
N ̃ (ω, T ) =

  
  
N ̃ (0, T ) + [1 − N ̃ (0, T )]
(ω
∆pg
)2
f or |ω| 6 ∆pg
1+ 2
3 [1 − N ̃ (0, T )] f or |ω| ∈ (∆pg, 2∆pg)
1 f or |ω| > 2∆pg
(60)
where ∆pg'40 meV is the maximum energy gap amplitude at the antinodes k'(±π,0) and (0,±π), while 0<N ̃ (0, T )<1 is the gap filling. The k-space integrated electronic DOS is completely recovered between ∆pg and 2∆pg. This model has been used to extract Π(Ω) as a function of the temperature, demonstrating a significative pseudogap-driven increase of the electron-boson spectral function in the same doping range in which Tc decreases (see Fig. 23). This result strongly supports a scenario where the pseudogap and the superconductivity are competing.
4.1.3. Infrared active modes
The low-frequency optical properties contain valuable information about the electronic and structural properties of correlated materials. As discussed in Chapter 1, the THz and mid-IR (2-130 meV) regions of the electromagnetic spectrum can be almost continuously covered by time-resolved experiments. This energy range is particularly sensitive to a wealth of relevant processes such as the infrared active modes, the Josephson plasma resonances, the inductive response of the superconducting condensate and the opening of a full or partial low-energy gap in the density of states. In principle, all these processes can be used as the fingerprints to track the ultrafast transformations of the system, in which the structural and electronic


 May 25, 2016
58 C. Giannetti, M. Capone, D. Fausti, M. Fabrizio, F. Parmigiani, D. Mihailovic
Figure 24. a) Reflectivity and b) optical conductivity of YBa2Cu3O6+x at different doping concentrations and temperatures. Taken from [256]. THz-infrared conductivity of: c) the prototypical doped manganite Pr0.6Ca0.4MnO3 [257]; d) the prototypical nickel oxide La1.67Sr0.33NiO4 [258]. e) Sketch of part of the Bi2212 unit cell and of the typical infrared-active vibrational modes in correlated materials.
degrees of freedom can be directly disentangled in the time domain. Here, we will review some of the general features that can be accessed by THz or infrared pumpprobe experiments. In general, the optical conductivity associated to the infrared active modes is on the order of .500 Ω−1cm−1. In metallic systems, these values are easily overwhelmed by the intrinsic Drude conductivity of the system. Therefore, the infrared features are usually more visible in insulating systems or in the cases in which the metallic conductivity is suppressed either by the opening of a gap or as a consequence of an extremely large scattering rate of the charge carriers.
Copper oxides Figure 24a reports the low-frequency c-axis reflectivity [256] of YBa2Cu3O6+x (YBCO) at different hole dopings, ranging from under (x=0.5, Tc=53 K) to optimal (x=0.95, TC=93 K) doping concentrations. Due to the large incoherent nature of the charge carriers along the c-axis, a large number of narrow peaks in the 20-80 meV energy range are clearly visible, already at room temperature. These peaks are related to the infrared active phonon modes which are allowed by the dipole optical selection rules, given the symmetry of the crystal structure. Of particular relevance for time-resolved experiments [198, 259–264] (see Section 5.2) are two B1u symmetry modes:
• the bond bending mode at ∼40 meV (322 cm−1), which involves the out-of-plane motion of the oxygens in the Cu-O plane, and • the ∼70 meV (570 cm−1) mode which modulates the displacement of the apical oxygen atoms (see Fig. 24) along the c direction (apex oxygen vibrations). The latter is more clearly visible in the optimally-doped system which is closer to the true orthorhombic phase of YBa2Cu3O7. When decreasing the carrier density, this mode progressively weakens and a new mode at ∼76 meV (610 cm−1),


 May 25, 2016
59
related to a change of the crystal symmetry, appears.
When cooling down (e.g. 100 K), many new players come into the game. While in the most metallic system (x=0.95) the THz reflectivity increases, as expected for a metal, in the more underdoped samples the conductivity is suppressed below an energy scale of ∆P G ∼50 meV. This effect is related to the onset of the pseudogap at T ∗, which leads to the progressive depletion of states at ħω < ∆P G, as shown in the optical conductivity of the underdoped ((x=0.7)) sample (see Fig. 24b). When the temperature is further decreased and Tc is crossed, an additional plasma edge appears at ∼19 meV in the optimally-doped sample. This feature, known as Josephson plasma edge, is related to the coupling between the parallel superconducting Cu-O layers and will be discussed in Sec. 4.1.4. Furthermore, the temperature also affects the position and lineshape of the infared-active phonon modes. As a general trend, the vibrational modes undergoes a blueshift when the temperature is decreased. This is a consequence of the anharmonicity of the lattice potential which stiffens for smaller vibrations. On the other hand, the bending mode at ∼40 meV is subject to an anomalous redshift when Tc is crossed. This shift in the position of the mode is also accompanied by a dramatic change of the lineshape, which becomes asymmetric and can be phenomenologically described by the celebrated Fano resonance [265]:
σ1(ω) = A (x + q)2
1 + x2 (61)
where x = ħ(ω − ω0)/Γ, A is an amplitude factor and q and the asymmetry parameter. The Fano resonance describes any system characterized by the quantum interference between a narrow level and a continuum of states. In the case of YBCO, both the anomalous redshift and the asymmetry of the bending mode have been explained [266] as the effect of the change of the local electric field experienced by the ions, which arises from the onset of the Josephson plasma resonance at T < Tc. The same effect has been measured in Tl2Ba2Ca2Cu3O10 [267]. The phenomenology of the infrared-active phonon mode in YBCO, is alike for almost all the copper oxides characterized by perovskite-derived structures with orthorhombic (YBCO) or tetrahedral symmetries (e.g. Bi2212, see Fig. 24e), where the copper ions sit at the center of an octahedral cell constituted by the oxygen ions. In multi-plane cuprates, the octahedra are replaced by square pyramids with the base lying in the Cu-O plane. Since the electric properties of cuprates are dominated by the conduction in the Cu-O planes, we can single-out three main families of infrared active phonon modes (see Fig. 24e) which are expected to be more relevant for the electronic properties:
i) the modes involving the stretching of the oxygens ions at the apex of the pyramids (or octahedra); ii) the stretching modes involving a change of the in-plane Cu-O distance; iii) the bending modes related to the out-of-plane movement of the oxygens;
Other correlated materials Similar infrared features are present in different transition-metal oxides, such as manganites, nickelates and vanadates. As an example, Figure 24c reports the optical conductivity of Pr0.6Ca0.4MnO3, which exhibits an anisotropic charge-ordering at T <235 K with electronic gap on the order of ∆CO '0.18 eV. The suppression of the optical conductivity below ∆CO allows observing a wealth of infrared active modes (see inset). The three dominant phonon modes (23, 42 and 71 meV) correspond to the three F2u infrared active vibrational


 May 25, 2016
60 C. Giannetti, M. Capone, D. Fausti, M. Fabrizio, F. Parmigiani, D. Mihailovic
modes of the cubic perovskite. Due to the orthorhombic distortion, a number of weaker resonances are clearly visible. The two highest-frequency vibrations are assigned to the Mn-O-Mn bending mode and the Mn-O stretching mode, respectively [257, 259]. Also the charge-ordered nickelate La1.67Sr0.33NiO4 exhibits similar phonon modes that can be clearly visible at low temperature, when the electronic DOS is suppressed by the opening of a gap attributed [258, 268–270] to static charge order, fluctuating stripes or small polarons formation. Also in this case, the Ni-O in-plane stretching mode [198, 258] (84 meV) develops a strongly asymmetric Fano-like lineshape at low temperature, that is attributed to the modification of the physical environment around the ions when the charge carriers progressively localize. Phonons in this frequency range are critical for the metal-insulator transition in vanadium oxides. For the VO2, the Ag lattice modes associated with stretching and tilting of V-V dimers are found at ∼23 and 27 meV, respectively [260, 271]. Similar cases are given by the layered transition-metal dichalcogenides. For example, 1T -TiSe2 shows a transition into a commensurate charge density wave (CDW), when cooled below TCDW '200 K. The microscopic mechanism driving the formation of CDW is still under debate, for the electronic correlations and the structural order are strongly intertwined. In the THz-infrared frequency range 1T -TiSe2 exhibit features that can be used to disentangle the dynamics of the structure of the system from that of the excitonic correlation [272]. The crystal symmetry can be tracked by looking at the infrared-active phonons [273]. The symmetry change related to the CDW yields additional infrared-active in-plane modes at 19 meV and 22 meV, which adds to the 17 meV optical phonon resonance measured at room temperature [272]. Differently, the pure electronic response of the system can be monitored by measuring the dynamics of the collective plasma resonance of unbound electrons and holes [274], that manifests as a pole in the dielectric function, which moves from ∼145 meV at 300 K to 45 meV at 10 K. In conclusion, the THz-infrared optical properties of correlated materials can be effectively used to disentangle the dynamics of the lattice, that determines the nature and the position of the infrared-active modes, from that of the electronic degrees of freedom, manifesting themselves in the opening of low-energy gaps, in the change of the plasma frequency and/or scattering rate, in the modification of the local potential experienced by the ions and in the formation of collective states, such as the superconducting condensate, that will be addressed in the next session.
4.1.4. Electrodynamics of the condensate
The expression of the optical conductivity of a perfect condensate can be easily obtained starting from the frequency-dependent conductivity of a conductor in which the charge carriers are subject to an average scattering rate 1/τ , i.e., σ= 0ω2
pl/(1/τ − iω), where ω2
pl=√nqe2/ 0mq is the plasma frequency of the sys
tem. In the limit τ → ∞ for a perfect superconductor, the optical conductivity becomes purely imaginary with a ω−1 frequency dependence. However, in order to satisfy the causality given by the Kramers-Kronig relations, σ(ω) must also acquire a δ-like real component. Therefore, the optical conductivity of a perfect s-wave superconductor reads:
σ(ω) = 0ω2
pl
(
πδ(ω) + i 1
ω
)
(62)


 May 25, 2016
61
where the σ1(ω) component satisfies the sum rule:
∫ +∞
0
σ1(ω)dω = π
2 0ω2
pl (63)
Considering that the amplitude of σ2(ω) is proportional to the fraction of charge carriers that participates to the condensate, i.e., nSC=nq−nN , near-IR pump/THzprobe measurements in the ab-plane have been widely used to investigate the inplane dynamics of the condensate in high-temperature superconductors [193, 275277]. When the frequency of the probe is increased up to the energy scale of the superconducting gap, the breaking of the Cooper pairs and the related excitation of above-gap electron-hole pairs provide an additional absorption channel that is manifested under the form of an absorption edge at ω ∼ 2∆SC in the σ1(ω) function. Therefore, non equilibrium optical spectroscopies in the THz/mid-infrared region can be used to directly trace the recovery dynamics of the energy gap in both unconventional [275] and conventional [278–280] s-wave superconductors. Considering the case of layered copper oxide superconductors, also the c-axis optical properties carry important information about the superconducting properties. While the c-axis optical conductivity in the normal state is completely incoherent, the sudden decrease of the in-plane scattering rate drives the coherent coupling between the condensates confined in the Cu-O planes that form an array of Josephson junctions [224]. In the most common case of bi-layer cuprates, this effect results in the appearance of two longitudinal Josephson plasma resonances [281, 282] in the reflectivity and an absorption peak in the σ1(ω) that arises from a transverse mode at the frequency ω2
T =dinω2
in + dexωe2x/din + dex, where din is the distance between the two Cu-O planes within the unit cell and dex is the distance between the double layers in the neighbouring unit cells. The plasma resonances can be modelled by a dielectric function that vanishes at the two proper screened Josephson plasma frequencies, ωin and ωout, with a pole at ωT :
(ω) = ∞
(ω2 − ω2
in)(ω2 − ωe2x)
ω2(ω2 − ω2
T ) (64)
where ∞ is constant. As an example, YBa2Cu3O6.5 displays the two longitudinal plasma resonances at 3.7 meV and 60 meV, whose dynamics can be probed by THz and mid-infrared techniques [263].
4.1.5. Interband transitions and high-energy excitations
The high-energy region (ω ̄ &1.5 eV) of the dielectric function of correlated materials is dominated by interband transitions that correspond to excitations across the Mott or charge-transfer gaps and, at even higher energies, to optical transition between different bands. In general, these transitions are modelled through a highenergy dielectric function ( HEω) that contains a number of Lorentz oscillators:
HE(ω) = 1 +
∑
i
ω2
pi ω2
oi − ω2 − iωγi
(65)
where ω2
pi, ω2
oi and γi are the intensity, position and frequency of the i-oscillator. From the Lorentz dielectric function, the optical conductivity can be directly cal


 May 25, 2016
62 C. Giannetti, M. Capone, D. Fausti, M. Fabrizio, F. Parmigiani, D. Mihailovic
culated through the relation:
(ω) = 1 − iσ(ω)
0ω (66)
Since the sum of the spectral weight of the high-energy transitions, i.e.
SWHE=∫ ∞
0 ReσHE(ω)dω, and of the Drude component is proportional to the total number of charges of the system, this quantity must be conserved. Therefore, any change in the Drude plasma frequency as a function of the change of an external parameter (e.g. temperature, pressure, etc.) or during a phase-transition, must be compensated by the consequent change of the total spectral weight of the interband transition which follows the rule SWD + SWHE=const. This conservation rule has some important consequences in the study of the superconducting phase transition. While in conventional superconductors the spectral weight of the condensate zero-frequency δ-function, SWδ, is compensated exclusively by the loss in SWD in the 0-∆SC frequency range, in unconventional superconductors a more general sum rule (Ferrel-Glover-Tinkham) holds [212]:
SW N
D + SWN
HE = SW SC
D + SW SC
HE + SWδ (67)
where the superscripts indicate the normal (N ) and superconducting (SC) phases. Considering that the Drude spectral weight is proportional to the total kinetic energy of the charge carriers in the conduction band (see Sec. 4.1.1), possible superconductivity-driven changes of SW N
