Repository: AdQuanta/glued-trees

# Glued-Trees-Quantum-Walk
Protecting coherence in the glued-trees quantum walk via sparse, long-range, intra-layer connectivity.

File: raw/literature/2016-03-03-ultrafast-optical-spectroscopy-of-strongly-correlated-materi-full-text.md (part 6 of 9)
# Ultrafast optical spectroscopy of strongly correlated materials and high-temperature superconductors: a non-equilibrium approach - Full Text
HE, in both equilibrium and nonequilibrium conditions, can be used to investigate the nature of the superconducting phase transition as the doping concentration is changed (see Sec. 5.2.5). A particular case is given by the cuprate parent insulators (p=0), in which the fluctuations of the Cu-3d9 charge-configuration are suppressed by the strong Coulomb repulsion (Udd ∼ 10 eV) between two electrons occupying the same Cu orbital. In this case, the lowest excitation is the charge-transfer (CT) of a localized Cu-3dx2−y2 hole to its neighbouring O-2px,y orbitals, with an energy cost ∆CT ∼2 eV< Udd. In the optical conductivity, this process is revealed by a typical chargetransfer (CT) edge at ħω=∆CT , which defines the onset of optical absorption by particle-hole excitations in the complete absence of a Drude response[235]. The shape of the charge-transfer edge can be modelled through the Urbach’s expression [283] α=α0exps(E − E0)/kBT where α0 and E0 are temperature-independent parameters, while s is given by s=σ0(2kBT /ħΩP )tanh(ħΩP /2kBT ), in which ħΩP is the characteristic phonon energy and kB the Boltzmann constant. Monitoring the dynamics of the CT edge allows addressing the dynamics of the decoherence of Mott excitons [284] (holon-doublon pairs) and clarify the nature of the final state of the system after the photoexcitation [196]. In system in which the electron-phonon coupling is sufficiently strong, the local excitons created by the light absorption can be dressed by the local deformation of the crystal, creating Frenkel polarons. This process accounts for the temperature-driven redshift of the CT edge measured on La2CuO4 [7, 285–288].
4.1.6. Optics and Dynamical Mean Field Theory
One of the reasons for the success of Dynamical Mean-Field Theory is the direct access to dynamical properties, including both frequency-dependent single-particle spectra and response functions and time-resolved observables. In Sec. 3.2.2 we have discussed the basic picture of strongly correlated electrons emerging from DMFT, in which a quasiparticle peak with Fermi liquid properties is flanked by largely incoherent high-energy Hubbard bands. Here we show the consequent picture of


 May 25, 2016
63
the optical conductivity for an equilibrium correlated system before attacking the non-equilibrium properties. The optical conductivity is related to the current-current response function. It can be shown on general grounds that, for single-site DMFT, only the local an frequency-independent component of the vertex function contributes to the response functions [289], which implies that we can compute the real part of the optical conductivity as
σ(ω) = πe2
ω
∑
k
∫
dε[f (ε − ω) − f (ε)]T r[ρ(k, ω)vkαρ(k, ω − ε)vkβ], (68)
where the sum over k is extended over the whole Brillouin zone, f (ω) is the Fermi function, ρ(k, ω) = −1/πImG(k, ω) is the interacting single-particle spectral function, vkα is the band velocity along the α direction for fermions with momentum k. The trace is taken over the (implicit) band index labelling both the spectral functions and the velocity tensor. For more details on the calculation of the optical conductivity in the framework of electronic structure calculations of correlated materials, we refer to Ref. [290]. For the purpose of the present section we focus however on the basic concepts which stem from Eq. (68) and emerged since the first calculations for the singleband Hubbard model[291–294]. As a matter of fact, for a fixed bandstructure, the essential frequency dependence of the optical conductivity is given by the convolution of two spectral functions, which clearly reflects the idea of optical transitions connecting occupied and empty states in the single-particle spectra. Starting from the spectral functions described above, we can simply build a cartoon picture of the optical conductivity for a strongly correlated metal close to a Mott transition. The case of major interest is that of a slightly hole-doped Mott insulator, where the quasiparticle peak is shifted very close to the lower Hubbard band with respect to the half-filled situation, but it retains its separate character, as shown in Fig. 25. The optical conductivity is characterized by three main features: (a) A Drude peak, associated to transition within the quasiparticle peak. This states are essentially coherent, and they give rise to a sharp Drude peak, which can be broadened by interactions of any kind. The weight of the Drude peak is proportional to the quasiparticle weight Z; (b) A “mid-infrared” peak, which is associated to transitions from the lower Hubbard band to the empty quasiparticle states. As a result, this relatively high-frequency feature is influenced by the low-energy excitations of the system; (c) a very high-energy (∼ U ) feature which arises from transitions connecting the lower and the upper Hubbard bands. In the case of a charge-transfer insulator, this would coincide with the charge-transfer gap rather than to the Coulomb repulsion. This simple description represents the backbone of our understanding of optical properties of strongly correlated systems. This picture indeed successfully captures the properties of three-dimensional oxides like V2O3 once the material-dependent aspects are taken into account[290, 293, 294]. The most prominent feature is the evolution of the spectral weight as a function of U and/or the doping, which mirrors the evolution of the quasiparticle peak and the (much less pronounced) evolution of the Hubbard bands in the same process. While this simple picture remarkably works for three-dimensional materials, the application of the above picture to the highly anisotropic cuprate superconductors is certainly much more questionable. The structure of these materials strongly sug


 May 25, 2016
64 C. Giannetti, M. Capone, D. Fausti, M. Fabrizio, F. Parmigiani, D. Mihailovic
U
ZW
U
A(ω)
σ(ω)
LHB UHB
QP
Drude
(QP) Mott
(LHB-UHB)
MIR (QP-LHB)
ω
ω
Figure 25. Single-particle spectral function A(ω) and corresponding real part of the optical conductivity σ(ω) for a cartoon doped Mott insulator. Transitions within the narrow quasiparticle peak (QP) of width ZW around the Fermi level (marked by a dashed vertical line) lead to the low-frequency Drude contribution in the optical conductivity. Transitions connecting the lower Hubbard band (LHB) with the quasiparticle peak lead to the “MIR” structure in the conductivity, while transition connecting LHB and Upper Hubbard Band (UHB) give rise to the high-energy “Mott” feature.
gest that the two-dimensional copper-oxygen layers are the main building blocks where the superconducting phenomenon and the other electronic features take place, leading to identify the two-dimensional Hubbard model (or its three-orbital version) as the basic electronic model to describe these materials. The need to go beyond the DMFT picture with a momentum-independent self-energy is also triggered by the physical properties of the cuprates, starting from the d-wave superconducting phase, which requires a momentum-dependent anomalous self-energy, and the pseudogap regime, in which a clear differentiation between the antinodal and nodal regions takes place. If one wants to build on the success of DMFT and include short-ranged correlations, it is therefore necessary to go beyond the ”single-site” version of DMFT that we described so far. The most straightforward and popular extensions of DMFT are “cluster extensions” in which an effective theory is built for a small cluster rather than for a single site[295–297]. It has been repeatedly shown that even the smallest possible clusters, like a suitably chosen two-site cluster[298, 299] or a 2×2 plaquette[300–310] all the main features of the cuprate phase diagram, including antiferromagnetism, d-wave superconductivity and the pseudogap appear and their competition is compatible with the experimental framework. Larger clusters of around 8-16 sites are instead sufficient to make the agreement with experiments stronger and almost quantitative[311–315]. The present manuscript is not the appropriate forum to discuss all these developments, but we would like to end this session with an important observation. Despite


 May 25, 2016
65
the necessity to include at least short-range non-local correlations to properly describe the phase diagram of the cuprates, even the single-site DMFT with its local self-energy describes accurately the distribution of spectral weight as a function of frequency. In particular, it has been shown that DMFT correctly reproduces both the doping[316, 317] and the temperature[318] evolution of the integrated optical
spectral weight S = ∫ Ωc
0 dωσ(ω) for different values of the cut-off Ωc chosen in order to include either the pure Drude contribution or the Drude and the mid-infrared structure. We stress that this success is not accidental or a minor aspect. The ability of single-site DMFT in capturing the main features of the evolution of the spectral weight reflects the fact that the separation of the optical spectrum in the three features (Drude, MIR and Mott) described above seems to survive also in lowdimensional materials like the cuprates. In this perspective, we can conclude that the inclusion of short-range correlation in cluster methods (or any other suitable extension of DMFT) gives rise essentially to a redistribution of weight within each main spectral feature, but it does not transfer substantial spectral weight from one feature to the other. In particular, we expect the low-energy manifold in the spectral function to be significantly reorganized in cluster calculations, reflecting in the internal structure of the ”Drude” and “mid-infrared” features. In this sense, we can always view the single-site DMFT picture has the “backbone” description of the spectral properties of correlated materials even in low dimensions. In the latter case, we have to keep in mind that non-local effects will certainly play a role, but this does not imply a breakdown of the hierarchy of energy scales emergent from DMFT.
4.2. The non-equilibrium response
In general, the non-equilibrium response of excited materials can be the sum of different contributions, ranging from the plasma response, the thermomodulation effect, the Fermi surface smearing and the Mathis-Bardeen (M-B) response in the superconducting state. Here we limit the discussion to the case of relatively weak perturbation induced by the photoexcitation, where the photoexcited carrier density np is small as compared to the normal state carrier density N0. In this regime, for any specific probed wavelength, it is possible to assume the linear response approximation and expand the optical constants to the first order in carrier density n or, in the case of phonons, to the displacement coordinate Q. In this framework, the temperatureand fluence-dependences of the amplitude and lifetimes are described well by the phenomenological theory presented in the previous sections. However, for longer timescales the thermomodulation response proportional to d /dT becomes important. In the next subsections we will discuss the transient dynamics of the dielectric function on a very general ground, while some simple examples (e.g. Fermi level smearing) relevant for the results presented in Chapter 5 will be provided. Finally, for a quantitative description of the selection rules related to the polarizations of the pump and probe pulses, we will discuss the transient response in terms of the stimulated Coherent Raman scattering.
4.2.1. Probing the spectral response: dynamics of the dielectric function
Fermi surface smearing and interband transitions. The possibility of probing the dynamics of the dielectric function of correlated materials over a significantly broad frequency range, represents a breakthrough in the quantitative understanding of the spectrally resolved non equilibrium physics. The pioneering pump-probe


 May 25, 2016
66 C. Giannetti, M. Capone, D. Fausti, M. Fabrizio, F. Parmigiani, D. Mihailovic
2.43
2.25
2.34
0 250 500 750 1000
energy (eV)
delay (fs)
5d
EF 6sp
gold
probe
pump
δf(E,t) δf(E,t) δf(E,t)
δfT(E,Te(t))=feq(E,Te(t))-feq(E,Teq)
δfNT(E,t)
δfT(E,Te(t))
effective electron thermalization
Figure 26. Cartoon of the electronic thermalization process in gold. The time-resolved reflectivity experiments in which the 5d−6pd optical transitions are probed are mostly sensitive to the photoexcited non-thermal distribution fNT (E, t) extending in the energy range EF -ħωpump−EF +ħωpump. Taken from [169]
experiments on metals [165] and correlated materials were based on the generic assumption of a proportionality between the reflectivity variation at the frequency ω and the instantaneous ”effective” electronic temperature, i.e., δR/R(t)∝ δTe/Te(t). In this perspective, the dynamics of the transient reflectivity was reproduced through an effective-temperature model trying to estimate the electron-phonon coupling which ultimately regulates the relaxation dynamics of Te(t) (see Chapter 3). Nonetheless, in many cases the variation of the optical properties is uncorrelated to the effective electronic temperature, whose definition is often questionable, particularly for the sub-ps timescale. The simplest example is related to the dynamics of the optical properties in a metal, when a resonant optical transition from a narrow band (e.g. a d-band) to the Fermi level is probed, as schematically shown in Fig. 26. In this case, the excitation process at ħωpump creates a step-like non-thermal function, fNT (E, t), which extends from EF -ħωpump to EF -ħωpump. The relaxation dynamics of fNT (E, t) is regulated by the charge-charge and the charge-phonon interactions, which eventually lead to a thermalized electronic distribution at the effective temperature Te(t), as discussed in Section 3.3. Snapshots of this thermalization process can be taken by measuring the dynamics of the complex dielectric function δ (ω, t). Considering the optical transitions from the d-band to the conduction band, we note that fNT (E, t) is expected to increase the phase space available for optical transitions whose final state lies in the (EF -ħωpump)−EF energy range (see Fig. 26), while the photoinduced filling of the bands from EF to EF +ħωpump leads to the opposite effect. As a consequence, the absorption of the system is strongly modulated in the (ω0-ħωpump)−(ω0+ħωpump) energy range, where ω0 is the central frequency of the d →conduction band transition. As far as the fNT (E, t) evolves into a thermal


 May 25, 2016
67
hot distribution f (E, Te(t)), the smearing of the Fermi-Dirac distribution progressively leads to a narrower modification of the optical properties in the 2kBTe range across ω0. The frequency-dependence of the variation of the dielectric function can be easily modelled by assuming [166, 319] that the absorption change at the probe frequency ω is given by:
δ 2(ω, t) ' 1
(ħω)2
∫ Emax
Emin
D(E, ħω)δf (E, t)dE (69)
where D(E, ħω) is the JDOS of the optical transition from E-ħω to E and δf (E, t)=f (E, t)-feq(E, Teq) is the relative change of the electronic occupation with respect to the equilibrium Fermi-Dirac distribution at the temperature Teq. While the lower integration limit, Emin can be taken as -20kBTe, Emax depends on the details of the band structure of the material [319]. Assuming that both the matrix elements of the optical transition and the JDOS remain constant during the excitation and relaxation processes, it possible to model the dynamics of δ (ω, t) by computing 1 through the Kramers-Kronig relations and letting f (E, t) evolving within the extended multi-temperature model (see section 3.3). Recent time-resolved measurements with sub-20 fs resolution [169] mapped the dynamics of the electron thermalization process in gold, demonstrating the formation of a fully-thermalized electron distribution on a timescale of the order of 500 fs. The onset of a thermal electron distribution is bottlenecked by the Fermi-liquid behaviour of the low-energy quasiparticles, whose lifetime diverges when E → EF leading to a long-lived low-energy tail in δf (E, t). As a further consequence, a significative amount of the energy stored in the electron gas can be exchange with the phonons (or other bosonic fluctuations) before the complete thermalization of the electrons, as pointed out in Ref. [320], making the applicability of the effective temperature model a quite elusive problem.
Fermi level smearing and transient Drude response. In the normal state, the transient change of the electronic occupation, δf (E, t), can also lead to important variations of the low-energy optical properties, usually described by the (extended) Drude model. We report here two simple examples, that show how it is possible to relate the complex changes of the intraband optical properties to the variation of the parameters which enter in the equilibrium dielectric function. The first simple case is related to a transient change of the density of the free carriers in the conduction band. This can be achieved, for example, by strongly and resonantly pumping a transition from states near EF to high-energy empty bands, whose decay is slower than the temporal resolution of the experiment. The excitation in which the effective number of carriers in the conduction band, nq(t), is time dependent can lead to a transient change of the plasma frequency ωpl(t) = √nq(t)e2/ 0mq, which in turn induces a transient change of the reflectivity by the free-carrier plasma. This kind of response is shown in Fig. 27 (blue line), for the case in which only the plasma frequency changes. For simplicity we have assumed a simple Drude model, i.e., = ∞-ω2
pl/(ω2+ωγ) with the parameters typical of doped copper oxides (plasma frequency: ωpl ∼2.5 eV; scattering rate: γ ∼0.5 eV). The presence of high-energy interband transitions, that are intrinsic to any realistic model, is simulated by using ∞=5 in the model dielectric function. The second example is the photoinduced change of the scattering rate of the charge carriers in the conduction band. The reflectivity variation induced by the increase of the electronic scattering rate is shown in Fig. 27 (red line). This case can


 May 25, 2016
68 C. Giannetti, M. Capone, D. Fausti, M. Fabrizio, F. Parmigiani, D. Mihailovic
energy (eV)
energy (eV)
δR/R reflectivity
ωp=2 eV, γ=0.5 eV
δγ>0
δωp<0
Figure 27. The reflectivity (top panel) and differential reflectivity δR/R (bottom panel) calculated within the simple Drude model. The black line represent the reflectivity for a Drude model with parameters similar to those typical of doped copper oxides: ωpl=2.5 eV and γ=0.5 eV. The contribution of the interband transitions is accounted for by setting ∞=5. The blue line represents the reflectivity variation in the case of a photoinduced decrease of the plasma frequency (δωpl ∼5%). The red line is the reflectivity variation calculated in the case of an increase of the scattering rate (δγ ∼50%). The possible photoinduced variations of ωpl and γ have been exaggerated for graphical reasons.
represent the simple picture in which the energy released by the pump excitation to the charge carriers is rapidly dissipated into the bosonic bath, whose effective temperature rapidly increases and leads to the rise of the electron-boson scattering rate (see Sec. 5.2.3). An alternative scenario, implying the photoinduced variation of γ, is given when carriers have strongly anisotropic scattering rates, e.g. the nodalantinodal dichotomy in copper oxides. After the photoexcitation, the underlying k-dependent distribution of the thermal excitations can be strongly perturbed and the total scattering rate can be modified as a result of the non-thermal distribution of excitations in the k-space (see Sec. 5.2.4). While in both cases (δωpl <0 and δγ >0) the non-equilibrium response is relevant for probe frequencies ω ∼ ωpl, the frequency-dependent relative reflectivity variation, i.e., δR(ω)/R, contains the fingerprint of the two phenomena. These two cases constitute the simplest example in which two different physical scenarios can be disentangled by probing the reflectivity variation over a very broad energy range.
The differential dielectric function. Considering the ”local” relation between the reflectivity R(ω) and (ω), the assumption δR/R(t)∝ δTe/Te(t) can be invalidated, even in the simple case of weakly interacting electrons in a metallic system. However, the rapid growing of the broadband time-resolved optical spectroscopies has paved the road to the development of quantitative models for the electron dynamics in solids, allowing to address important questions concerning non-equlibrium optical experiments. The foundation of the differential dielectric function approach is grounded on the knowledge of the equilibrium dielectric function ( eq(ω);ηi), that


 May 25, 2016
69
is a functional of a number of parameters ηi (or functions if they depend on the energy E). Starting from this information, it is necessary to identify the smallest subset of parameters necessary to reproduce the measured δ (ω, t), which can be expressed as:
δ (ω, t) =
∑
i
∂ (ω; ηi)
∂ηi
δηi(E, t) (70)
As a consequence, the dynamics of the dielectric function is mapped into the dynamics of the parameters ηi(E, t) that can provide valuable informations about the relevant physics. Here below we list some physical parameters that are of relevance for the dynamics of correlated materials, along with the physics disclosed by their dynamics:
i) non-thermal carrier distribution f (E, t) → dynamics of the nonthermal distribution of the charge carriers photoexcited by the pump pulse; ii) plasma frequency ω2
pl → transient modification of the plasma frequency as a consequence of either a change of the carriers density or an ultrafast spectral weight shift; iii) density of states N (E, t) → change of the density of state at the Fermi level; iv) optical scattering rate γ(ω, t) → change of the electron-boson scattering rate as a consequence of the change of either the electron-boson coupling constant or the boson density; v) optical spectral weight SW(Ωc, t) → ultrafast modification of the spectral weight, energy and damping of interband transitions;
vi) infrared-active modes with frequency ωi, damping Γi and oscillator strength ω2
i → changes of the intensity and shape of infrared-active modes as a consequence of the energy transfer to the lattice; vii) condensate density nSC(t) → transient modification of the inductive response of the superconducting condensate;
The time-domain THz techniques [321, 322] provide direct access to the complex optical functions, i.e., the dielectric function (ω), the optical conductivity σ(ω)=i/4π( (ω)-1) and the refraction index n(ω)=√ (ω). Conversely, the nonequilibrium optical spectroscopies in the infrared/visible range usually probe the dynamics of the reflectivity (or transmissivity) that is, at normal incidence, related to the dielectric function by:
R(ω, T ) =
∣ ∣ ∣ ∣ ∣
1 − √ (ω, T )
1 + √ (ω, T )
∣ ∣ ∣ ∣ ∣
2
(71)
To overcome the limitation in directly probing the complex optical properties, a spectroscopic ellipsometry can be carried out for each probe wavelength by performing measurements at different incident angles or polarizations of the probe beam [323] and by numerically inverting the Fresnel relations. However, performing a real time-resolved ellipsometry over a broad frequency range is usually experimentally demanding. More frequently, the optical properties are reconstructed through measurements on thin films, in which the transmissivity variation is directly related to imaginary part of the refraction index, i.e., T (ω)=(1-R)exp(-2ωn2(ω)/c), when Fabry-Perot internal reflections are neglected. In the case of broadband reflectivity measurements, the complex dielectric function can be extracted either by perform


 May 25, 2016
70 C. Giannetti, M. Capone, D. Fausti, M. Fabrizio, F. Parmigiani, D. Mihailovic
ing a differential dielectric function analysis starting from a model of the dielectric function which is intrinsically Kramers-Kronig constraint or by directly performing KK transformations on the δR(ω, t) signal constraining δR(ω, t)=0 in the range outside the probe frequency window. This last method, recently introduced [44], basically assumes that the variations of the pump-perturbed reflectivity outside of the probed region are either negligible or too distant from the probed energy scale to significantly change the local optical response.
4.2.2. The optical response of a superconductor
Strong photoexcitation. The Mattis-Bardeen (M-B) formula [212] gives the ratio between the superconducting and normal state optical conductivity σs/σn, ( = αs/αn) calculated within a single band model. While it is large for ω ' ∆, it diminishes with frequency as ω−2. The amplitude As, of the induced change in reflectivity in the regime of condensate vaporization, is given by:
As =
∣ ∣ ∣ ∣
δR
R
∣ ∣ ∣
∣F >FT
= Rn − Rs
Rs
' Rn − Rs
Rn
(72)
where Rn and Rs are the reflectivities in the normal and in the superconducting states respectively, and Rn, Rs Rn − Rs. At optical frequencies, the induced change in reflectivity is mainly affected by the imaginary component of the refractive index, hence proportional to the induced change in the real part of the optical conductivity δR
R ∝ δk
k ∝ δε2
ε2 ∝ δσ1
σ1 giving
As =
∣ ∣ ∣ ∣
δR
R
∣ ∣ ∣
∣F >FT
∝ σ1n − σ1s
σ1n
(73)
To determine the temperature dependence of As, the ratio σs
1 σn
1
(T ) is evaluated,
being σs
1 σn
1
given by the Mattis-Bardeen relation [324]
σ1s
σ1n
(ħω) = 2
ħω
∫∞
∆
(f (ε) − f (ε + ħω)) g (ε) dε
+1
ħω
∫ −∆
∆−ħω
(1 − 2f (ε + ħω)) g (ε) dε (74)
Here f (ε) is the Fermi-Dirac distribution function, ħω is the photon energy, ∆ is the superconducting gap, and g (ε) is
g (ε) = ε (ε + ħω) + ∆2
√ε2 − ∆2
√
(ε + ħω)2 − ∆2
(75)
In the limit of ∆ ħω Eq. 74 becomes:
σ1s
σ1n
(ħω) ' 1
ħω
∫ ħω−∆
∆
g (ε − ħω) dε
+2
ħω
∫∞
∆
f (ε) (g (ε) − g (ε − ħω)) dε (76)


 May 25, 2016
71
For 2∆ ħω, the integral 76 can be used to obtain As(T ) [194, 324]:
As(T ) ∝ ∆(T )2
(ħω)2 ln
( 4ħω
e∆(T )
)
. (77)
Eq. 77 can be compared with the temperature dependence of δR/R, when a strong P pulse completely destroys the condensate. Note that the response is proportional to ω−2. This fact can be experimentally tested.
Weak photoexcitation. If the perturbing pulse is too weak to destroy the ordered state, the derivative change of reflectivity δR with respect to ∆ must be calculated. Using the two-fluid model, we obtain that ∆2 = ∆20ns = ∆20(1−nq), where ns is the superfluid density, nq is the quasiparticle density, and ∆0 is the gap at T = 0. δR can be related to the photoexcited carrier density np using the fact that δnq = np:
δR = ∂R
∂∆
∂∆
∂nq
δnq = A∆20
2(ħω)2
(
1 − 2ln
[ 1.47ħω
∆
])
np (78)
If we neglect the derivative of the logarithmic correction with respect to ∆, we can substitute ∆0 for ∆(t) in the logarithm and obtain:
Rs(t) − Rn ' A ∆ (t) 2
(ħω)2 ln
[ 1.47ħω
∆0
]
(79)
Eq. 78 then further simplifies to:
δR = ∂R
∂∆
∂∆
∂nq
δnq = 2A∆(t)
(ħω)2 δ∆ ∝ − ∆20
(ħω)2 np. (80)
This is an intuitive result, which is consistent with an excited state absorption probe process. This response function, just as for strong excitation, does not consider resonant processes and diminishes at higher energies as ω−2. Under conditions of weak excitation often encountered experimentally in superconductors, the QPs accumulate at the bandgap edge forming a bottleneck. Under such conditions, the QPs and phonons are in near equilibrium, and np is given by:
np = 1/(∆(T )) + T /2)
1 + B√2T /(∆(T )Exp[−∆(T )/T ] . (81)
where ∆ is the superconducting gap, B = ν/N (0)ħΩc, where ν is the effective number of phonon modes of frequency ħΩc per unit cell participating in the relaxation process. B can be determined by fitting the temperature dependence of δR/R and N (0) is the density of electronic states at the Fermi energy.
4.2.3. Description of the non-equilibrium experiments in terms of stimulated Raman scattering
A vast literature [5, 6, 325] showed that P-p experiments can be described as a two step stimulated Raman scattering (SRS) process, which applies not only to lattice vibrations, but also to electronic [326, 327] and magnetic excitations. This picture is valid in the limit in which the excitation is shorter than the typical relaxation time of the excited bosonic mode. In this case, the first order in the expansion


 May 25, 2016
72 C. Giannetti, M. Capone, D. Fausti, M. Fabrizio, F. Parmigiani, D. Mihailovic
A1g
B2g
B1g
M
Γ
X
x
y
(a)
θ
Lens
HWP
Pump
Probe
DM
Sample
b(Bi-O) a
Cu-O (b)
Figure 28. (a) A schematic illustration of the two-color pump-probe setup for polarization-resolved measurements. The probe polarization can be controlled by a half-wave plate (HWP) and is recombined with the pump by a dichroic mirror (DM). The angle θ is measured relative to the Cu-O bond axes. (b) The k-space selectivity of the probe, according to the Raman-like selection rules is indicated by the colours: A1g: black, B1g: red; B2g: green.
of the kinetic equations for the electronic and bosonic distributions [328] can be approximately considered as the leading one. This model is very useful, since it makes possible to compare quantitatively the polarisation selection rules using the Raman tensor, and intensities of the P-p measurements with theoretically calculated resonant Raman scattering cross-sections. Moreover, it allows detailed analysis of broken symmetries on short timescales. In contrast to ordinary stimulated Raman scattering the process is coherent, so one can extract lifetime information using P-p spectroscopy. The beauty of this approach is that once the dielectric function is known, either experimentally or theoretically, the P-p response can be calculated. In the first step, of the pump-probe process, the pump pulse excitation can proceed either by impulsive excitation (IE) or displacive excitation (DE) [5, 6]. The two typically apply to non-resonant and resonant conditions respectively. In the DE process, photo-excited carriers scatter among themselves and rapidly release their energy to the lattice within tens of fs, resulting in a transient non-equilibrium population of electrons, phonons, magnons, etc. All memory of the initial electron (or hole) momenta is lost in the process. If the excitation is not too intense, the process can be considered as a weak coherent perturbation of the QP density nq near the Fermi level which does not cause a significant renormalisation of the electronic structure. nq can linearly couple (only) to symmetric Ag excitations, whereas the appropriate Raman tensor πR [5, 6] governs all the excitations (phonons, electronic states, etc.) in the IE process. In particular, for the pseudo-tetragonal (D4h) symmetry, usually considered as appropriate for the parent structure in cuprates, A1g, A2g as well as B1g and B2g modes can be excited for polarisations in the a − b plane. In the second step, i.e. the probe experiment, the detection of the transient change of reflectivity can also be described by a SRS process [5, 6]. The IE and DE components can be distinguished by the phase of the response at t = 0, since RIE ∝sin(ω(t − t0)), while RDE ∝cos(ω(t − t0)). The coupling of the photon with the crystal excitations (for either the pump or the probe) can be written as:
Pk = ΣlχklEl + P R
k (82)
The SRS polarisation Pk due to a pump-induced change of nq is given by:
PR
k=
∑
l
RklElnq, (83)


 May 25, 2016
73
where Rkl = ∂ kl
∂nq is the Raman tensor, kl is the complex dielectric tensor, and El is the l-th component of the electric field. For DE and IE the frequency dependence of the Raman tensor components in terms of the complex dielectric constant are:
ξDE(ω, ω + Ω) ∝ [ dRe( )
dω + i dIm( )
dω ] (84)
and
ξIE(ω + Ω, ω) ∝ [ dRe( )
dω + 2iIm( )/Ω] (85)
respectively. Note that the DE response is proportional to the derivative, dIm( )
dω ,
while the IE response is proportional to Im( ). Thus, by measuring the frequency dependence of the P-p response it is possible determine the excitation mechanism. A nice example of such an effect of resonance is demonstrated by the derivative line shape in the photoinduced transmission experiments of Okamoto et al [329], signifying a DE mechanism associated with the Cu-O charge transfer excitation around 1.5 eV. The case of Bi2212 gives a good example for the analysis of the polarisation response associated with SRS. Assuming a pseudo-tetragonal structure (D4h point group) for BiSCO for example, the photoinduced changes of the in-plane dielectric tensor components can be decomposed, according to symmetry, as:
δ=
[ δ A1g
δ A1g
]
+
[ δ B1g
−δ B1g
]
+
[ δ B2g
δ B2g
]
. (86)
Here we have omitted the A2g symmetry term, because the pseudovector A2g symmetry components do not appear in low-energy spectra [330]. However, they may appear at high energies associated with either d9
x2−y2 − d9xy intra-Cu transitions or
in d9
x2−y2 − pσ charge transfer transitions [199].
Considering that the reflected light intensity is proportional to PkP ∗
k , and taking the incident electric field (only the in-plane components) as E = E0
( cos θ sin θ
), then to lowest order the angle-dependence of the photoinduced change of reflectivity R reduces to:
δR(θ) = ∂R/∂ 1
[
δ A1g
1 + δ B1g
1 cos(2θ) + δ B2g
1 sin(2θ)
]
+
+∂R/∂ 2
[
δ A1g
2 + δ B1g
2 cos(2θ) + δ B2g
2 sin(2θ)
]
. (87)
Here = 1 + i 2, where 1 and 2 are the real and imaginary parts of the dielectric constant, respectively. Assuming a linear response δ i ' δRi, the angle-dependence of the transient reflectivity results:
δR(θ) ∝ δRA1g + δRB1g cos(2θ) + δRB2g sin(2θ). (88)
Thus by measuring the angle dependence of ∆(R), we can obtain the relative magnitudes of the A1g, B1g and B2g components. The expression in Eq. 88, together with the temperature dependence and relaxation time measurements, allows to extract the different components of the response associated with specific symmetries


 May 25, 2016
74 C. Giannetti, M. Capone, D. Fausti, M. Fabrizio, F. Parmigiani, D. Mihailovic
and, consequently, to identify the states involved1. Although this response was originally derived for collective modes (phonons), it may also hold for electronic excitations, provided the electronic bandwidth is not too large. Therefore, it may apply to superconducting gap excitations, chargedensity-wave gap excitations, single-ion electronic levels in insulators etc. but not for wide band semiconductors, where higher order corrections would need to be included [328]. Pump-probe experiments and electronic Raman scattering can be thus be viewed as complementary spectroscopies in time domain and spectral domain respectively. Previous analysis of electronic Raman scattering on Bi-based cuprates have shown that B2g symmetry probes excitations in the nodal (π/2,π/2) direction in k-space, while the B1g probes excitations in the antinodal directions (π/2,0) and (0,π/2) [330–332]. Recent studies suggest a PG in the nodal direction to have s-wave symmetry, in contrast to the common assumption of a pure d-wave PG [333], indicating that the PG symmetry is still an open issue. A rather similar debate exists for the SC state symmetry, which entertains the possibility of different order parameter symmetry on the surface and in the bulk as indicated by different experimental probes [334].
5. Non-equilibrium spectroscopies of high-temperature superconductors and correlated materials
The first pioneering age of pump-probe experiments was characterized by the effort of understanding whether the out-of-equilibrium properties of superconductors and correlated materials could provide a novel piece of information relevant for the general understanding of these materials. This nascent field, mostly based on single-colour experiments, soon brought to light a wealth of interesting phenomena emerging from the possibility of investigating the relaxation processes on a timescale (sub-picosecond) faster than the time necessary to achieve transient quasi-thermodynamic states. In this chapter we will provide an overview of the main experimental results ranging from the first single-color experiments to the use of more advanced ultrafast techniques. The aim is to follow the historical path and to collect the main results so far achieved and leading to the foundation of the field. Even though the first experimental outcomes could appear as scattered and unrelated attempts, they led to development of the conceptual framework (see Chapter 3.4) that is still at the base of most of the recent advances (see Section 5.2).
5.1. Single-color pump-probe in the near-IR
5.1.1. Cuprate superconductors
Since the early times of ultrafast spectroscopies, single-colour P-p experiments were performed on almost all the families of copper oxides and on many different correlated materials. Only within the cuprate class of high-temperature superconductors, the ultrafast dynamics was measured on the Y- [8, 13, 17, 26, 28, 29, 171, 184, 188, 335–342], La- [171, 194, 343–348], Bi- [175, 190, 191, 196–198, 344, 349352], Tl- [353–355] and Hg-based [189, 356] families, as well as on the electrondoped (La/Nd)2−xCexCuO4 (LCCO, NCCO) copper oxides [199, 200, 357]. Since
1This analysis for the probe process applies for the case where the system does not relax (e.g. by FrankCondon relaxation) before emitting the reflected photon, and the perturbation should be weak, which is easily fulfilled.


 May 25, 2016
75
Figure 29. Transient reflectivity measurements on YBa2Cu3O7−δ. a) Typical δR/R(t) time trace at T < Tc. b) Temperature dependence of the maximum amplitude of the δR/R(t) signal. c) Divergence of the relaxation time, τr, as Tc is approached. Taken from Ref. 192
detailed systematic studies were performed mainly on YBa2Cu3O7−δ (YBCO), La2−xSrxCuO4 (LSCO) and Bi2Sr2CaCu2O8+δ (Bi2212), in this section we will mainly focus on these cuprate families, referring to other materials when illustrating a particular point.
Y-based cuprate superconductors. The pioneering work on single particle relaxation in cuprates was performed on YBa2Cu3O7−δ (YBCO) and its related compounds. Early experiments by Han et al. [192] using dye laser photoexcitation (at 625 nm) on thin film samples of near-optimally doped YBa2Cu3O7−δ detected the appearance of a transient reflectivity below the superconducting critical temperature that was unambiguously related to QP dynamics in the superconducting state (Fig. 29). By checking the QP relaxation dynamics as a function of excitation intensity at 20 K they verified that the dynamics was consistent with the RothwarfTaylor model, (see discussion in sec. 3.4.1), in which the gap-energy bosons emitted during the recombination of quasiparticles into Cooper pairs act as a bottleneck for the recombination dynamics. The transient change of reflectivity was interpreted in terms of a transient change of dielectric constant due to the change in the Drude response arising from photoinduced QPs. However, the (negative) sign of the QP response compared to the positive sign for the thermal signal was identified as a potential problem. The authors also reported a divergence of the QP lifetime just below Tc, shown in Fig. 29 c), consistent with the closure of the superconducting gap at Tc. Subsequent systematic work on YBa2Cu3O7−δ [26], particularly as a function


 May 25, 2016
76 C. Giannetti, M. Capone, D. Fausti, M. Fabrizio, F. Parmigiani, D. Mihailovic
