Repository: AdQuanta/glued-trees

# Glued-Trees-Quantum-Walk
Protecting coherence in the glued-trees quantum walk via sparse, long-range, intra-layer connectivity.

File: raw/literature/2016-03-03-ultrafast-optical-spectroscopy-of-strongly-correlated-materi-full-text.md (part 9 of 9)
# Ultrafast optical spectroscopy of strongly correlated materials and high-temperature superconductors: a non-equilibrium approach - Full Text
with a spectrum covering the 0.55-1 eV energy range. After photoexcitation, the delocalization process has been observed to occur through a quantum interference between the HE and ionized holondoublon pairs, that are created when the holons and doublons move far apart in the 1D lattice. This process is observed as an oscillation at 25 THz (period of ∼40 fs) [284]. The role of HEs in the optical transitions across the Mott-Hubbard gap has been also studied in the orbitally-ordered insulator YVO3. The dynamics of the spectral weight transfer between the HE peak and the single-particle band has been monitored on the fs timescale by means of a white-light probe [42]. Finally, the role of the excitation process has been also addressed by studying the ultrafast dynamics of quasi-particles in the archetypal strongly correlated charge-transfer insulator LCO. While the above-gap excitation injects electron-hole excitations that subsequently exchange energy with the boson baths (antiferromagnetic fluctuations, phonons), the sub-gap excitation pilots the formation of itinerant quasi-particles, which are suddenly dressed by an ultrafast reaction of the bosonic field [44]. This result evidences that, in the case of sub-gap excitation, the interaction between electrons and bosons manifests itself directly in the photo-excitation processes. The huge experimental effort to investigate the dynamics in Mott-Hubbard and CT insulators was triggered by the possibility of understanding the fundamental relaxation processes in correlated materials and providing the necessary inputs


 May 25, 2016
94 C. Giannetti, M. Capone, D. Fausti, M. Fabrizio, F. Parmigiani, D. Mihailovic
for the development of simple models for the non-equilibrium physics of out-ofequilibrium correlated systems. The problem of the origin of the fast relaxation in a Mott insulator has been tackled by studying a simplified version of the single-band Hubbard model. A generalized t-J model for insulators is obtained by performing a canonical transformation of the Hubbard model that, at the lowest order in t/U , decouples sectors with different numbers of HEs. As compared to the conventional t-J model, the transformed Hamiltonian contains also the terms causing recombination of the HEs [387, 388]. Within this model, the short picosecond-range lifetimes of photoexcited carriers evidenced by the first P-p experiments is naturally explained as a two step process: i) the formation of an s-type HE; ii) the decay of the bound holon-doublon exciton via multimagnon emission. Even though the large gap requires many magnetic excitations to be emitted, leading to an exponentially suppressed recombination rate, the relaxation process is fast as a consequence of the strong charge-spin coupling in 2D systems [387, 388]. In view of reproducing and understanding the dynamics of the entire dielectic function, that has been measured through broadband optical techniques, a linear-response formalism to calculate the time dependent optical conductivity σ(ω, t) within the t-J model has been developed [391]. The photoexcitation process is accounted for by assuming that the photons absorbed during the interactions with the pump pulse give rise to an instantaneously increase of the kinetic energy of the charge carriers immersed in the spin background. The main features experimentally observed, such as the transient increase of the Drude peak and the formation of midinfrared peaks are reproduced. As an interesting result, the optical sum rules approaches the equilibrium ones extremely fast, even though the time evolution and the final asymptotic behavior of the absorption spectra still reveal the dependence on the type of initial pump excitation [391]. As a further step in reproducing the ultrafast dynamics in correlated insulators, the electron-phonon coupling is included through the t-J-Holstein model that includes the coupling with a dispersionless bosonic mode. The formation of spinlattice polarons after a quantum quench, that simulates absorption of the pump pulse, has been also studied [392, 393]. While in the first stage the kinetic energy of the spin-lattice polarons relax towards its ground-state value, in the second longer stage an energy transfer between lattice and spin degrees of freedom via the charge carriers emerges. This results demonstrate that a direct spin-phonon coupling is not mandatory to quickly achieve the thermalization of the spin and phonon baths [393]. While the t-J(-Holstein) model correctly describes the coupling to low-energy bosonic excitations, it intrinsically misses the relaxations processes across the correlation gap [388]. To solve this problem, many efforts are being put forward to solve the full Hubbard(-Holstein) model out of equilibrium, under suitable approximations. Calculations of the relaxation dynamics in a 2D Hubbard-Holstein model after the interaction with an ultrashort powerful light pulse have been recently performed on 8 lattice sites. At non-zero electron-phonon interaction, phonon and spin subsystems are found to oscillate at the period of the phonon mode [394]. As discussed in Sec. 7 a breakthrough in this field could be achieved via the development of suitable methods to extend DMFT out-of-equilibrium [395] and calculate the dynamics of the relaxation process retaining the full Mott physics related to the Coulomb on-site repulsion, as long as the coupling to antiferromagnetic fluctuations [396] when at least four sites are considered.
5.2.2. Electron-phonon coupling in correlated materials
As a consequence of the development of the BCS theory a huge effort has been put in clarifying whether a strong electron-phonon coupling could lead to high critical temperatures. Although in realistic systems, when the electron-phonon cou


 May 25, 2016
95
pling λlat overcomes a threshold value, the crystal structure becomes unstable and the conduction becomes dominated by polaron formation, the Eliashberg equations for the calculation of Tc do not predict any upper bound for the possible critical temperature of metals. Therefore, since the discovery of high-temperature superconductivity in copper oxides, a reliable measurement of the electron-phonon coupling function has been considered crucial for understanding the physical mechanisms responsible for the pair formation. As discussed in Section 3, the state-of-the art spectroscopies, such as ARPES, Raman, optics and tunneling measurements have been applied to measure the electron-phonon coupling in correlated materials and high-Tc superconductors and extract the electron-boson coupling function Π(Ω)=α2F (Ω)+I2χ(Ω). Nonetheless, the interplay of different bosonic degrees of freedom on similar energy scales makes it difficult to single out the electron-phonon constant and to estimate its strength. The application of time-resolved techniques to investigate the electron-phonon coupling was boosted by the seminal work of P. Allen [163], in which it is shown that the timescale of the relaxation of the effective electronic temperature Te is directly related to the frequency-integral of the coupling function Π(Ω). The quantitative estimation of the electron-phonon coupling relies on two major assumptions: i) the transient distribution of the phonon bath and charge carries can be described by the effective temperatures Tlat and Te, respectively, larger than the equilibrium temperature T0; ii) the reflectivity-variation at a given wavelength is proportional to the effective electronic temperature, i.e. δR/R=δTe/T0.
The time-resolved reflectivity measurements (see Fig. 15) have been promptly employed [165] to measure λlat=2 ∫ α2F (Ω)/Ω dΩ in many metals and conventional superconductors (Cu, Au, Cr, W, V, Nb, Ti, Pb, NbN, V3Ga). The dynamics of δR/R in these materials exhibits a single exponential decay which ranges from 0.1 ps to 1 ps for different systems. Using Eq. 21 and its further evolution (Eq. 25), which accounts for the non-thermal nature of the transient electronic distribution, the second momentum of the Eliashberg coupling (λlat〈Ω2〉) is directly extracted from the relaxation dynamics. Assuming the values of 〈Ω〉 reported in the literature, the following λlat values are extracted: i) 0.1-0.15 for non-superconducting metals (Cu, Au, Cr), ii) 0.15-0.5 for very low-Tc superconductors (W, Ti) and iii) 0.7-1.5 for moderate temperature superconductors (V, Nb, Pb, NbN, V3Ga). In particular, the case of Pb is interesting, for it exhibits the slowest relaxation dynamics that corresponds to the lowest value (∼46 meV2) of λlat〈Ω2〉. The small value of the second momentum is the consequence of the small energy scale of the phonon modes involved in the relaxation. When the value 〈Ω〉 ∼5.6 meV is considered, the largest coupling (λlat '1.5) among the conventional metals is obtained. The measured value of λlat can be in turn used to estimate the maximum critical temperature attainable. Using the value μ∗=0 and assuming that all the phonon modes couple to the charge carriers in the s-wave channel necessary for the pairing, Eq. 7 provides the upper bound for Tc which could be reached, in principle, in the most favourable case. Large values of Tc result from the combination of both a strong coupling and a particularly high-energy scale of the phonon modes. As an example, the relatively low energy scale of the phonons in Pb leads to a moderate value of the estimated Tc (6-10 K), despite the large value of the coupling. The plot in Fig. 42 displays the calculated maximum critical temperatures for phonon-mediated superconductivity as a function of the real Tc of the superconductors. As expected, almost all the BCS materials lye in the upper sector of the plot and evolve along its diagonal, demonstrating the reliability of the values of λlat measured through time-resolved techniques. Even more interesting is the case of MgB2, which is the phonon-mediated su


 May 25, 2016
96 C. Giannetti, M. Capone, D. Fausti, M. Fabrizio, F. Parmigiani, D. Mihailovic
Figure 42. The maximum critical temperature, calculated through Eq. 7 for different classes of superconducting materials, is reported as a function of the real Tc of the materials. The electron-phonon coupling, λlat, determined through time-resolved spectroscopies, has been used to estimate the maximum critical temperatures. The grey triangles represent the conventional metals: Cu (λlat '0.08), Au (λlat '0.12), Cr (λlat '0.11-0.12), W (Tc=0.012 K, λlat '0.14-0.26), V (Tc=5.38 K, λlat '0.68-0.79), Nb (Tc=9.5 K, λlat '0.87-1.16), Ti (Tc=0.39 K, λlat '0.43-0.58), Pb (Tc=7.19 K, λlat '1.45-1.51), NbN (Tc=16 K, λlat '0.53-0.95), V3Ga (Tc=1 K, λlat '0.45-0.83) [165, 171]. The blue squares and red circles indicate the critical temperatures of the iron-based (122 and 1111 families) superconductors and copper oxides listed in Tables 5.2.2 and 5.2.2.
perconductor with the largest Tc (40 K) known. As a consequence of the intrinsic anisotropy of the layered lattice structure, the charge carriers result stronglycoupled with a stretching mode at ∼70 meV which is expected [98] to provide the largest contribution to the total α2F (Ω) function. In fact, recent high-resolution pump-probe measurements [397] evidenced a twofold dynamics which is related to the coupling with the 70 meV mode (τe−SCP ∼90 fs) and, subsequently (τe−lat ∼500 fs), with the rest of lattice. According to the fit with the 3-temperature model, in which the selective coupling with a subset of phonon modes is introduced in Eqs. 14-17, the SCP modes correspond to a small fraction f =0.15-0.22 of the total lattice modes but provide a coupling strength λSCP =0.53-0.75. Substituting these values in Eq. 7, the range of values 30< Tc <60 K is obtained, which is in agreement with the real value of Tc. This result further supports the extension of P-p techniques to extract the electron-phonon coupling in intrinsically anisotropic systems. In principle, the same technique can be extended to correlated materials, provided the electron dynamics can be described as the interaction between a fermionic quasiparticle gas and an external boson bath. Although this picture is clearly inadequate to describe the dynamics in the charge-transfer insulators and in the weakly-doped compounds, a more conventional picture is recovered as the density of the charge carriers is progressively increased [124, 398]. Therefore, as far as the underdoped region of the phase diagrams and the pseudogap state are avoided, the concepts underlying the effective temperature model can be extended to interpret the dynamics of moderately-doped cuprates and other correlated materials. In fact, a wealth of non-equilibrium spectroscopies, such as time-resolved optics, photoemission and electron or X-ray diffraction have been applied to investigate the electron-phonon coupling problem in copper oxides. Addressing this issue is of particular relevance, since it is intimately connected to the pairing in unconventional superconductors [399]. Considering the widely studied problem of the


 May 25, 2016
97
binding energy (eV)
photoemission intensity
a)
b)
c)
d)
nodal QPs
k-space
Γ
M
X
(π,π)
(π,0) Fermi surface
Figure 43. Dynamics of the time-resolved ARPES spectra in optimally-doped Bi2212 (Tc=91 K). a) Prototypical two-dimensional Brilloiun zone of copper oxides. The time-resolved ARPES experiment probes the transient occupation along a k-space cut perpendicular to the Fermi surface in the nodal region. b) Dynamics of the effective electronic temperature at different equilibrium emperatures before the pump excitation. c) Transient quasiparticle occupation at the maximum overlap between the pump and probe pulses (blue line, t=0) contrasted to the equilibrium Fermi-Dirac QP distribution (black line, t <0). The dashed red line is the fit to the data of a hot Fermi-Dirac distribution at the effective electronic temperature Te. d) Picosecond evolution of the non-equilibrium nodal QP distribution. Taken from [58].
charge scattering in cuprates there are many evidences of an important role played by the electron-phonon scattering [400, 401]. In particular, considering that the conduction is confined in the Cu-O planes, the modes which are typically expected to more effectively couple to the charge carriers are the out-of-plane O buckling modes [123], which involve small momentum transfers and couple strongly to electronic states near the antinode, the in-plane Cu-O breathing modes [123], which involve large momentum transfers and couple strongly to nodal electronic states, and the apical oxygen stretching modes, which modulate the low-energy in-plane electric properties through the pz orbitals [402]. Furthermore, the electron-phonon coupling is expected to strenghten in the underdoped region of the phase diagram, as a consequence of charge inhomogeneity associated to stripes [403] and other possible charge-orders. Recent results also indicated a weak but distinct isotope effect of the ∼70 meV kink observed by ARPES on Bi2Sr2CaCu2O8+δ, in which the isotope substitution 16O→18O has been performed. Profound insights into the charge relaxation dynamics in cuprates are given by time-resolved ARPES experiments (see Fig. 43), in which the transient electronic occupation is probed during the relaxation process triggered by a 1.5 eV ultrafast pump pulse. Due to the energy-momentum conservation in the photoemission process, only the nodal region of the BZ is explored by the 6 eV probe photons. In Fig. 43c) and d) the transient occupation of the states in the nodal region of Bi2Sr2CaCu2O8+δ is shown in the 0.2< EF -E <-0.7 energy range. The QP distribution quickly evolves from a non-thermal distribution, characterized by a flat population extending up to 0< EF -E < EF +ħω, to a hot-Fermi-Dirac function at the effective temperature Te > T0. In Fig. 43c) the cooling dynamics of the QP is reported by fitting the hot Fermi-Dirac at the different P-p delays. Similarly to


 May 25, 2016
98 C. Giannetti, M. Capone, D. Fausti, M. Fabrizio, F. Parmigiani, D. Mihailovic
Table 1. Electron-phonon coupling in copper oxides from time-resolved techniques. 1L: one-layer; 2L: two-layers; 3L: three-layers. UD: underdoped; OP: optimally doped; OD: overdoped.
Material Tc (K) p Ref. Fp (mJ/cm2) τe−lat (fs) λlat〈Ω2〉 (meV2) λlat
1L-UD La1.9Sr0.1CuO4d 25 [404] 5 - 13f 0.04n
16 - 24f 0.08n 1L-OP La1.85Sr0.15CuO4a 38 [171] 0.07-0.5 45±8 800±200e 0.13-0.5g
1L-OD La1.79Sr0.21CuO4d 32 [404] 16 - 30f 0.09n
1L-OP HgBa2CuO4.1a 98 [405] 0.02 62 580e 0.09-0.36g
2L-UD YBa2Cu3O6.5a 60 [171] 0.07-0.5 100±20 400±100e 0.06-0.25g
2L-UD YBa2Cu3O6.9a 90 [405] 0.02 77 450e 0.07-0.28g
2L-UD Bi2Sr2CaCu2O8+δc 56 [261] 20 - 2500f,h 1m
- 300f,l 0.12m 2L-UD Bi2Sr2CaCu2O8+δa 75 [352] 10−4 - 160g 0.025-0.1g
2L-OP Bi2Sr2CaCu2O8.14a 90 [405] 0.02 49 720e 0.11-0.45g
2L-OP Bi2Sr2CaCu2O8+δb 91 [58] 0.2 110 300-380f 0.08-0.19g
2L-OP Bi2Sr2CaCu2O8+δc 91 [261] 20 290h 1380f 0.55m
900i 450f 0.18m 2000l 200f 0.08m 2L-OP Bi2Sr2CaCu2O8+δa 95 [352] 10−4 - 640g 0.4g
2L-OD Bi2Sr2CaCu2O8+δa 88 [352] 10−4 - 160g 0.1g
2L-OP Bi2Sr2Ca0.92Y0.08Cu2O8+δa 96 [177] 0.01 200 1400±700o 0.4±0.2o
3L-OP Bi2Sr2Ca2Cu3O10+δc 111 [261] 20 - 1000f 0.4m
aNon-equilibrium optical spectroscopy
bNon-equilibrium photoemission spectroscopy
cTime-resolved electron diffraction
dTime-resolved X-ray diffraction
eEvaluated through Eq. 25
f Evaluated through Eq. 21
gThe reported λ values correspond to the 80-40 meV energy range of the strongly coupled phonons
hPump polarization at 0◦ with respect to the Cu-O bond direction
iPump polarization at 22◦ with respect to the Cu-O bond direction
lPump polarization at 45◦ with respect to the Cu-O bond direction
mλ calculated assuming 〈Ω〉=50 meV (B1g buckling mode)
nλ calculated assuming 〈Ω〉'17 meV (Eg apical modes)
oλ and λ〈Ω2〉 calculated through the effective temperature model in the integro-differential form (Eqs. 14-18) and by the direct integration of the bosonic function Π(Ω)
the case of MgB2, the relaxation exhibits two different dynamics. The first (∼100 fs) is related to the fast and effective energy exchange with the strongly-coupled lattice modes, while the second (∼1-2 ps) accounts for the thermalization with the entire phonon spectrum. The 3-temperature model fitting provides a coupling to SCP smaller than 0.2. At the same time, the presence of a weak non-thermal tail for t <100 fs triggered a debate about the possibility of defining a single effective electronic temperature which describes the relaxation dynamics. Even if the number of electrons in the high-energy tail is negligible (note the log-scale in Fig. 43d)) as compared to the total number of electrons, they can directly and effectively exchange energy with the lattice modes, thus altering the dynamics described the 3TM. This picture has been recently supported by time-resolved measurements in which a broadband midinfrared pulse probes the transient lineshape of the Raman-active mode at 70 meV (see Sec. 4.1.3) in optimally-doped YBCO [262]. The apex oxygen vibration is strongly excited within 150 fs, demonstrating that the strongly-coupled modes can absorb a portion of the pump energy on the same timescale of the quasiparticles thermalization. However, when the strength of the coupling is evaluated through Eq. 25, which accounts for the non-thermal nature of the QP and boson occupations during the first stages of the relaxation


 May 25, 2016
99
Table 2. Electron-phonon coupling in iron-based superconductors and parent compounds (PC) from time-resolved techniques.
Material Tc (K) p Ref. Fp (mJ/cm2) τe−lat (fs) λlat〈Ω2〉 (meV2) λlat
122-PC EuFe2As2b - [406–408] 0.05-0.8 - 56-120c,d 0.1-0.23e
122-PC SrFe2As2a - [409] 0.01-0.1 - 110c 0.25e
122-PC BaFe2As2b - [407, 408] 0.05-0.8 - 28-46c,d 0.05-0.09e
122-PC BaFe2As2a - [405] 0.02 300 110c 0.18e
122 BaFe1.95Co0.05As2a - [405] 0.02 330 110c 0.18e
122 BaFe1.90Co0.1As2a 20 [405] 0.02 320 110c 0.18e
122 BaFe1.86Co0.14As2a 23 [405] 0.02 300 110c 0.18e
122 BaFe1.85Co0.15As2b 23 [407, 408] 0.05-0.8 - 46-55c,d 0.09-0.1e
122 BaFe1.84Co0.16As2a 24 [379] 1-3 - 59-66d 0.11-0.12e
122 BaFe1.78Co0.22As2a 10 [405] 0.02 300 110c 0.18e
1111 SmFeAs00.8F0.2a 10 [405] 0.02 190 180c 0.29e
1111 SmFeAsOa - [410] 0.01-0.1 180 135±10c 0.2f
aNon-equilibrium optical spectroscopy
bNon-equilibrium photoemission spectroscopy
cEvaluated through Eq. 25
dEvaluated through Eq. 21
eλ calculated assuming 〈Ω〉=23 meV (A1g Raman active mode)
f λ calculated assuming 〈Ω〉=25 meV
[320], an even smaller value is obtained. The decrease of the estimated λlat〈Ω2〉 is a consequence of the fact that the ratio between the values obtained through Eqs. 25 and 21 is 2Tlat/Te which is, for reasonable values of the experimental parameters, smaller than unity. Even though determining the effective temperature of the non-equilibrium Fermi-Dirac distribution is a difficult task and new methods to accurately extracts both the temperature and the position of the Fermi level for a hot carrier distribution are being developed [411], time-resolved photoemission experiments suggest that the value of the electron-phonon coupling in optimally-doped copper oxides is similar to that measured in very low-Tc metals. To support or confute these results, many of the state-of-the art non-equilibrium techniques have been applied to investigate the electron-phonon coupling in doped cuprates. Timeresolved reflectivity [171] on La1.85Sr0.15CuO4 and YBa2Cu3O6.5 supported similar values, i.e., λlat〈Ω2〉=800±200 meV2 and 400±100 meV2, respectively. Besides, time-resolved electron diffraction revealed a possible anisotropy in the electronphonon coupling [261] of optimally-doped Bi2212. In particular, when the pump polarization is set parallel to the direction of the Cu-O bonds (corresponding to the nodal direction in k-space) the largest coupling (λlat=0.55) is measured. The coupling progressively decreases as the angle between the polarization and the CuO bonds increases, reaching the minimum (λlat=0.08) at 45◦, which corresponds to the antinodal direction with the maximum superconducting gap. The average value of the coupling (λlat ∼0.3) is consistent with the k-space integrated one (see Eq. 6), as probed by non-equilibrium optical spectroscopy. Slightly larger values for the coupling (λlat ∼0.4), with no significant anisotropy, have been measured [261] in double-layer compounds (Bi2223). Furthermore, the e-phonon coupling in overdoped LSCO has been investigated by X-ray diffraction experiments [404], in which the fluence is varied from 5 to 27 mJ/cm2. The results evidenced a λ〈Ω2〉 ranging from 13 to 56 meV2, as a consequence of the temperature-induced modification of the QP distribution and of the density of states at the Fermi level, in agreement with DFT calculations. Taken all together, the outcomes of the non-equilibrium spectroscopies (collected in table 5.2.2) provide a comprehensive picture of the electron-phonon coupling in copper oxides. As for conventional superconductors, Eq. 7 can be used to estimate


 May 25, 2016
100 C. Giannetti, M. Capone, D. Fausti, M. Fabrizio, F. Parmigiani, D. Mihailovic
Figure 44. a) The maximum superconducting transition temperature Tc as a function of the relaxation rate γe−lat(left). b) Tc as a function of a lattice constant a for cuprates (Note the correspondence of the symbols (and compounds) in the two panels) [405]
the upper bound of the critical temperature achievable when considering the measured λlat and assuming that the whole coupling is due to the interaction with a single mode at the frequency 〈Ω〉. Despite the many optimistic approximations, the maximum Tc estimated for cuprates never exceeds their real critical temperature, being almost always confined in the <20 K range. As shown in Figure 42, this result remarks a dramatic difference in respect to conventional superconducting metals, in which λlat ∼ accounts for the critical temperature of the system. The same techniques have been also extensively applied to iron-based superconductors and parent compounds. The results, reported in Table 5.2.2, evidence values of the electron-phonon coupling very similar to those measured in cuprates. Even though the precise estimation of the total electron-phonon coupling relies on the approximations contained in the effective-temperature models and their further developments, non-equilibrium spectroscopies demonstrate that the timescale of the energy-exchange between the electrons and the lattice in unconventional highTc systems is similar to that measured in conventional superconducting metals. By calculating the maximum Tc attainable within the Eliashberg theory (see Eq. 7) and using as input the measured λlat, we observe that copper oxides and ironbased materials cluster in the bottom-right corner of the plot in Figure 42, thus demonstrating that a simple phonon-mediated mechanism cannot account for the superconducting pairing. Surprisingly, in cuprates there appears to be a systematic, but non-monotonic dependence of Tc on the relaxation rate γe−lat = 1/τe−lat as shown in Fig. 5.2.2a). The behaviour is clearly well beyond BCS or Eliashberg electron-phonon coupling theory which predict a monotonically increasing Tc with increasing coupling constant. The behaviour has been discussed in terms of polaronic effects [405], which lead to the entanglement of electronic and lattice degrees of freedom, as will be discussed in the next section. Insight into the role of electronic excitations on the superconducting critical temperature is provided by the remarkable correspondence between the dependence of Tc on γe−lat = 1/τe−lat and the in-plane lattice constant a, as shown in Fig. 5.2.2b). Since a is directly related to the local strain, the correspondence, and particularly the apparent singular behaviour of Tc with lattice constant in Fig. 5.2.2b), implies a critical strain value associated with an instability at a Cu-Cu distance of 1.92 A ̊.
